Repository: chernushoov/floordsgn-site

# Floor.DSGN Website

Сайт компании Floor.DSGN с админ-панелью для управления контентом.

## Быстрый старт: Публикация на Netlify

### Шаг 1: Создайте GitHub репозиторий

1. Зайдите на [github.com](https://github.com) и создайте аккаунт (если нет)
2. Нажмите "New repository"
3. Название: `floordsgn-site`
4. Выберите "Public"
5. Нажмите "Create repository"

### Шаг 2: Загрузите файлы в GitHub

**Вариант А: Через браузер (простой)**
1. На странице репозитория нажмите "uploading an existing file"
2. Перетащите ВСЕ файлы из папки `floordsgn-site`
3. Нажмите "Commit changes"

**Вариант Б: Через терминал**
```bash
cd /Users/alexey/Desktop/финал/floordsgn-site
git init
git add .

File: docs/research/decorative-brands.md
# Decorative Seamless Floor Systems — Brand Inventory

> Research brief for FloorDSGN customer-facing comparison content.
> Compiled 2026-05-27. Facts marked **[verify]** require a second source check before publication.
> Scope: microcement / microtopping / decorative concrete / continuous mineral and resin finishes — competitors of Sika in the decorative seamless segment.

---

## Quick comparison table

| Brand | Country | Tech family | Typical thickness | Headline strength | Closest Sika analog |
|---|---|---|---|---|---|
| Topciment | Spain (Valencia) | Cement-polymer microcement (2K + 1K) | 2–3 mm | Widest finish library, 58-country dealer net | SikaDecor-801 Nature |
| Pavistamp | Spain | Stamped concrete + mortars + microcement | Varies (stamped: full slab; coatings: 2–3 mm) | Stamped/imprinted leadership since 1990 | Sikafloor PurCem decorative + Sika Stampable [verify] |
| Mortex (BEAL) | Belgium (Namur) | Lime + cement mineral micro-mortar | 1–3 mm | Waterproof from 1 mm, neutral base pigment-on-site | SikaDecor-801 Nature |
| Keim | Germany | Mineral silicate paints + plasters (not floor-first) | Paint film | Silicification bond, 140-yr brand, mineral facades | Sikagard mineral coatings [verify] |
| Festfloor | Poland | Cement-polymer microcement (1K + 2K) | 2–3 mm | Polish-engineered, Hydrofest waterproof line | SikaDecor microcements |
| Senso | Netherlands | Plant-based bioresin seamless | 3–5 mm [verify] | Cradle-to-Cradle certified, recyclable resin | Sika ComfortFloor PS-25 |
| Forbo Marmoleum | Netherlands / UK | Linoleum (sheet/tile, not poured) | 2–4 mm sheet | Natural linseed oil, 300+ colors | N/A (different category) |
| Microfino (Topciment) | Spain | Fine 2K/1K microcement (walls) | 1–3 mm | Silky wall finish — sister product, not standalone | SikaDecor-801 Nature wall version |
| Beton Cire / Mortex | Belgium / FR style | Lime-cement waxed look | 1–3 mm | Authentic French "waxed concrete" tradition | SikaDecor-801 Nature |
| Tadelakt | Morocco (traditional) | Lime plaster + soap saponification | 3–8 mm [verify] | Waterproof via saponification, no seams | None — heritage technique |
| Marmorino | Italy (Venetian) | Lime putty + marble dust | 1–3 mm | Breathable, antibacterial wall finish | Sika decorative wall systems [verify] |
| Ideal Work Microtopping | Italy | Cement-polymer overlay | 3 mm | Italian brand, Dezeen-featured, overlay-friendly | SikaDecor-801 Nature |
| Pavidecor | Spain (Galicia) | Epoxy resin + microcement + stamped | 2–3 mm coatings | Service-led contractor + supplier hybrid | N/A (regional installer) |
| Smartcret (≈ "Smartrenders") | Spain (Valencia) | Ready-to-use 1K microcement | 2–3 mm | DIY-grade, ready pigmented kits | None direct |
| Decopaint | Egypt-based [verify] | Decorative paints + waterproofing | Paint film | Multi-brand decorative paint house | N/A |
| Cemplaster | Not found as global brand [verify] | — | — | — | — |
| Sika ComfortFloor / SikaDecor | Switzerland | PU resin (ComfortFloor) + cement microcement (SikaDecor) | 2–4 mm PU; 2–3 mm cement | Engineering-grade warranty + global tech support | (reference) |

---

## 1. Topciment (Spain)

- **HQ / origin:** Valencia, Spain (manufactured in Manises). Founded as the Spanish microcement pioneer.
- **Distribution:** Dealer network in 58+ countries (per their own materials). Global. Israel **[verify]** — no explicit IL dealer found on their public dealer page; product is sold via independent applicators.
- **Product lines:**
  - **Sttandard** — traditional two-component (A+B liquid polymer + powder) microcement. Sub-products: Sttandard Microbase, Sttandard Microdeck (floors), Sttandard Microfino (walls — silky), Sttandard Microstone (exteriors).
  - **Evoluttion** — one-component system, factory-pigmented, ready to mix. Easier for less experienced installers.
  - **Efectto / Efectto Quartz** — newest line, ready-to-use, 4 granulometries.
  - **Atlanttic** — for swimming pools and constant-water-contact surfaces, non-slip pool-edge variant.
  - **Industtrial** — epoxy-based industrial microcement.
- **Layer system (typical):** primer (with fibreglass mesh on critical joints) → 2 coats Microbase → 2 coats Microfino/Microdeck → 2 coats Presealer (water-based PU) → 2 coats Topsealer (PU final).
- **Use cases:** residential floors and walls, commercial retail, hospitality, swimming pools (Atlanttic), industrial floors (Industtrial). Indoor + outdoor.
- **Unique:** widest color/finish catalog; in-house pigment system; dedicated training academy with face-to-face + on-site + online + video modules; 4,000 m² factory + R&D lab in Manises.
- **Installer pros:** rich documentation, technical data sheets per product, broad accessory ecosystem (mesh, primers, sealers from same brand), strong color predictability.
- **Installer cons:** 2K systems require dosing discipline; multi-layer system means longer downtime than 1K ready-to-use brands; price tier higher than commodity Chinese imports.
- **Sika analog:** **SikaDecor-801 Nature** (polymer-enriched cementitious microcement, similar layer architecture).
- **Sources:**
  - https://www.topciment.com/en/
  - https://www.topciment.com/en/microcements/two-component-microcement-sttandard
  - https://www.topciment.com/en/microcements/one-component-microcement-evoluttion
  - https://www.topciment.com/en-us/new/efectto-new
  - https://www.topciment.com/sheets/Microfino_BI_en.pdf
  - https://www.topciment.com/en/dealers
  - https://www.topciment.com/en/data-sheet

---

## 2. Pavistamp (Spain)

- **HQ / origin:** Spain, CIA Española de Hormigones Estampados, founded 1990. Family-owned.
- **Distribution:** Exports to 40+ countries. Israel **[verify]**.
- **Product / system lines:**
  - **PADEC** — fresh-concrete imprinted/stamped pavement system.
  - **IMPRESO** — printed pavement.
  - **PAVICEM** — mortar-based decorative pavement.
  - **DECOPOX** — epoxy decorative resin system.
  - **BEACH FEEL** — textured slip-resistant outdoor finish.
  - **MICROPOOL** — microcement for pools.
  - **DECOSOL** — outdoor decorative coating.
  - **REVISTAMP-P** — facade-decoration coating.
  - **PAVISTAMP 450 N/mm²** — high-strength additive mortar for stamped concrete (~450 N/mm² compressive).
- **Technology:** "applied on fresh concrete and allows molding it to obtain a layer of excellent hardness and durability" — stamped/printed system is their core, but they sell the full chain (monolayer mortars, glue mortars, resins, repair mortars, micromortars).
- **Use cases:** outdoor pavements, driveways, plazas, pool surrounds, pedestrian areas, facade decoration. More civil/landscape than interior-residential vs. Topciment.
- **Unique:** ISO 9001:2015 (LGAI Technological Center / Applus+); manufacturer + tooling supplier (molds, pigments, equipment).
- **Installer pros:** complete kit (mortar + release powder + sealers + molds + tools from one brand), proven 35-yr playbook for imprinted concrete.
- **Installer cons:** stamped concrete is technique-heavy and weather-sensitive on placement day; microcement line is smaller than Topciment's.
- **Sika analog:** Sika Stampable concrete additives + Sikafloor decorative system **[verify]** — Sika does not market a direct "imprinted concrete" brand at the same scale.
- **Sources:**
  - https://pavistamp.com/en/about-us/
  - https://pavistamp.com/en/pavements-and-floor-renovations/padec/
  - https://pavistamp.com/en/pavements-and-floor-renovations/impreso/
  - https://pavistamp.com/en/coatings-facade-decoration/revistamp-p/
  - https://microcementosonline.com/en/pavistamp-450-n-mm2-additive-mortar-for-stamped-concrete.html

---

## 3. Morris — clarification

- **Status:** **[verify]** — no decorative-flooring brand called "Morris" with Italian or Spanish origin was found in web search. Possible confusions:
  - **William Morris** — UK Arts & Crafts wallpaper/textile brand, not flooring.
  - **Morris** as a product line inside another brand — not confirmed.
  - **Possible misspelling**: could the owner mean **Mortex** (Belgian, listed below) or **Marmorino** (Italian, listed below)?
- **Action:** confirm with owner what context "Morris" appeared in (catalog, supplier conversation, IG account). Do not publish a brand profile until verified.

---

## 4. Keim (Germany)

- **HQ / origin:** Keimfarben GmbH, Diedorf (near Augsburg) + Alteno (near Berlin), Germany. Founded 1878 by Adolf Wilhelm Keim — inventor of mineral silicate paint.
- **Distribution:** Worldwide. Subsidiary Keim Mineral Coatings of America for the US. Strong EU presence. Israel **[verify]**.
- **Product lines (selected):**
  - **Granital** — silicate emulsion paint (since 1962), classic facade.
  - **Soldalit** — sol-silicate paint (2002), universal substrates.
  - **Purkristalat** — pure 2-component silicate, heritage spec.
  - **Veramin** — mineral paint for any building.
  - **Lignosil** — mineral composite coating for wood (since 2013).
  - **Concrete repair + surface protection systems** — facade restoration.
  - **Renders and fillers, natural stone repair systems, thermal insulation composite systems.**
- **Technology — "silicification":** liquid potassium silicate (waterglass) binder + mineral fillers + inorganic pigments. The binder chemically reacts with the mineral substrate (concrete, render, natural stone) to form an insoluble bond, not just a surface film. Result: extreme weather resistance, breathability, mineral aesthetic.
- **Use cases:** primarily **walls and facades, not flooring**. Heritage restoration, mineral facades, breathable interior walls. **Do not position Keim as a floor brand in customer content** — it sits next to Marmorino/Tadelakt on the wall side of the conversation.
- **Unique:** 140+ years; original inventor of the category; light-stable inorganic pigments only; bonded mineral chemistry rather than film-forming.
- **Installer pros:** unmatched durability on mineral substrates; reference standard for heritage architects.
- **Installer cons:** technique-sensitive, only bonds to mineral substrates (not over plastic/synthetic primers); price-premium.
- **Sika analog:** **Sikagard mineral coatings** for facade / concrete protection **[verify]** — Sika has no direct silicate-paint inventor heritage.
- **Sources:**
  - https://www.keim.com/company/
  - https://www.keim.com/silicate-paint/
  - https://en.wikipedia.org/wiki/Keimfarben
  - https://keim-usa.com/

---

## 5. Festfloor (Poland)

- **HQ / origin:** Poland. Founded by a Polish civil engineer ex-CEMEX. Now sold across most of Europe.
- **Distribution:** Pan-European; online direct sales. Israel **[verify]**.
- **Product lines:**
  - **Festfloor Go!** — colored, 1-component, ready-to-apply microcement.
  - **Festfloor Life** — 2K kit (dry cement + liquid polymer + pigment).
  - **HydroFest** — waterproof microcement for bathrooms, showers, wet rooms.
  - Kits for DIY and pro use.
- **Layer system:** primer → 2 base coats → 2 finish coats → sealers (PU). Standard 2–3 mm total.
- **Use cases:** residential floors, walls, kitchens, wet areas. Strong DIY-pro hybrid positioning.
- **Unique:** Polish R&D heritage (CEMEX background), wet-area HydroFest variant explicit.
- **Installer pros:** clear kit-based packaging; smaller dealer network = easier direct contact with manufacturer.
- **Installer cons:** lower brand recognition vs. Topciment/Mortex when selling to design clients.
- **Sika analog:** SikaDecor-801 Nature.
- **Sources:**
  - https://festfloor.com/
  - https://festfloor.com/pages/festfloor-life-microcement
  - https://festfloor.com/collections/microcement-for-floor
  - https://www.festfloor.com/about-festfloor/

---

## 6. Senso (Netherlands)

- **HQ / origin:** Netherlands. Poured in NL, installed worldwide.
- **Distribution:** Direct + applicator network across EU, UK, US, growing global. Israel **[verify]**.
- **Product lines:**
  - **Senso seamless resin floor** — flagship bioresin pour.
  - **Superquartz** — bioresin + crushed marble = "microblend terrazzo" look (up to 95% lower CO₂ vs. natural stone/synthetic floors, per Senso).
  - **Bcrete** — bioresin + recycled North-Sea fishing nets, grainy texture.
- **Technology:** plant-based bioresin (not epoxy/PU) + natural binders + toxin-free pigments. VOC-free, flexible, recyclable end-of-life.
- **Use cases:** premium residential, hospitality (hotels, spas, restaurants), retail (Heineken, Louis Vuitton store interiors cited), villas. Resistant to limescale + mould.
- **Unique:** **Cradle-to-Cradle certified**; "world's first seamless, sustainable and recyclable" resin floor positioning (Dezeen 2024).
- **Installer pros:** sustainability narrative is currently the strongest in the segment — design-press magnet.
- **Installer cons:** price premium; certified-applicator only (cannot freelance); bioresin behaviour different from epoxy/PU — installers need brand training.
- **Sika analog:** **Sika ComfortFloor PS-25** (also seamless PU resin) — but ComfortFloor is petroleum-based PU; Senso wins the sustainability narrative.
- **Sources:**
  - https://senso.com/
  - https://senso.com/seamless-floors/resin-floor
  - https://www.dezeen.com/2024/04/09/senso-recyclable-flooring-walls/
  - https://senso.com/about-senso

---

## 7. Forbo (Marmoleum) — Netherlands / UK

- **Note:** **Forbo Marmoleum is linoleum, not microcement/resin**. Including for completeness because it appears in the owner's brand list, but customer content should clearly differentiate it from poured seamless systems.
- **HQ / origin:** Forbo Flooring Systems, headquartered Baar, Switzerland; major linoleum factories in Assendelft (NL) and Kirkcaldy (UK / Scotland).
- **Distribution:** Global, including Israel (sold via flooring contractors).
- **Product lines:**
  - **Marmoleum Sheet** — roll linoleum, 300+ colors, 3 design directions (Linear, Marbled, Solid).
  - **Marmoleum Modular** — tile + plank format, CinchLoc click system.
  - **Marmoleum Solid** — ranges: Cocoa, Concrete, Piano, Slate, Walton.
  - **Marmoleum Marbled** — ranges: Real, Fresco, Vivace, Splash, Terra.
  - **Marmoleum Tailor-made** — waterjet-cut custom designs.
- **Technology:** natural linoleum — linseed oil + rosin + wood/cork flour + limestone + jute backing. Not seamless when sheet (welded seams) — visually continuous but joints exist.
- **Use cases:** schools, hospitals, healthcare (antibacterial), offices, sustainable residential. Heavy-traffic commercial.
- **Unique:** **fully biobased**, antibacterial (linseed oil naturally inhibits bacteria), CO₂-negative cradle-to-gate per Forbo's EPDs.
- **Installer pros:** mature category, predictable, click-system option (Modular) speeds install.
- **Installer cons:** **not seamless** in the microcement sense — has welded seams; cannot be applied as overlay over existing tiles without subfloor prep.
- **Sika analog:** None — different category entirely.
- **Sources:**
  - https://www.forbo.com/flooring/en-us/commercial-products/marmoleum/cfctp7
  - https://www.forbo.com/flooring/en-us/products/residential-products/marmoleum-sheet/byunwk
  - https://www.forbo.com/flooring/en-us/commercial-products/designing-with-marmoleum/marmoleum-tailor-made/p8d80b

---

## 8. Mortex (BEAL International — Belgium)

- **HQ / origin:** Belgian company BEAL International, Namur region, since 1974.
- **Distribution:** EU-wide, distributors in BE/FR/NL/DE/IT/UK/SP. Israel **[verify]**.
- **Product:** **Mortex** is the brand — a mineral micro-mortar:
  - **Composition:** lime + cement, ~95% natural ingredients sourced in Europe.
  - **Pigment:** neutral base, pigmented on-site by craftsman (eco transport + less waste).
  - **Mortex Color / Mortex Flex** — variants **[verify]**.
- **Technology:** waterproof from 1 mm thickness; adheres to wood, stone, ceramics, metal, textile; can cover existing tiles (huge renovation appeal).
- **Use cases:** showers, Italian-style walk-in showers, bathrooms, floors, pools, stairs, furniture, indoor + outdoor. Iconic for the "béton ciré" (waxed concrete) look.
- **Unique:** **Belgian original of the "waxed concrete" aesthetic**; trained-applicator-only model — BEAL runs its own training cycle.
- **Installer pros:** strong design-press recognition in EU; can be applied over existing tiles (eliminates demolition); flexible enough to follow common building movements.
- **Installer cons:** applicators must be BEAL-trained for warranty; price premium; smaller pigment library than Topciment (on-site pigmenting requires color discipline).
- **Sika analog:** SikaDecor-801 Nature (cement-based microcement) — closest in chemistry, but Mortex has heritage/design positioning Sika lacks.
- **Sources:**
  - https://bealmortex.com/en/
  - https://bealinternational.com/en/mortex/
  - https://materialdistrict.com/material/mortex-microcement/
  - https://www.lacentrale.be/idees-deco/le-mortexr-un-enduit-decoratif-versatile-made-belgium

---

## 9. Microfino (Topciment sub-line)

- **Note:** **Microfino is not a standalone brand** — it's a product family inside Topciment (Sttandard Microfino + Evoluttion Microfino). Listed separately because owner asked for it specifically.
- **What it is:** fine-finish decorative microcement for **walls** (vertical + non-traffic horizontal only).
- **Coverage:** ~0.50 kg/m² in two coats over a regularized substrate.
- **Thickness:** 1–3 mm total system.
- **Composition:** hydraulic binders + selected aggregates + synthetic resins + specific additives.
- **Substrates:** concrete, cement mortars, ceramics, MDF, plaster, plasterboard.
- **Texture:** silky-to-touch, artisanal, watermark-friendly.
- **Variants:** Sttandard Microfino (2K), Evoluttion Microfino (1K). Both in 15 kg buckets.
- **Use cases:** interior walls, furniture decor, facades — NOT floors.
- **Sika analog:** SikaDecor-801 Nature wall version.
- **Sources:**
  - https://www.topciment.com/sheets/Microfino_BI_en.pdf
  - https://shop.topciment.com/products/evoluttion-microfino-m-15kg/459933000086724457
  - https://www.topciment.shop/en/p/sttandard-microfino-s-15kg

---

## 10. Beton Cire — generic style, not a single brand

- **Status:** **"Béton ciré" is a French generic term ("waxed concrete")**, not a trademarked brand. Multiple brands produce béton-ciré-style products: Mortex (Belgium), Marius Aurenti (France) **[verify]**, Marmolino béton-ciré ranges, plus dozens of regional applicators selling their own private labels.
- **Technique family:** thin lime/cement coating + pigment + waxed or sealed finish, 1–3 mm.
- **Sika analog:** SikaDecor-801 Nature.
- **Source:** https://lebetoncire.be/

---

## 11. Tadelakt (Moroccan traditional)

- **Status:** **Traditional Moroccan technique**, originated in Marrakech region. Not a brand — applicators source raw lime + soap and follow the technique. Some brand-packaged Tadelakt kits exist (Stucco Italiano, Tadelakt US, Earthaus).
- **What it is:** waterproof lime plaster for hammams, baths, palace walls, riad residences. Etymology from Arabic "tadlīk" = "to rub / massage".
- **Technology:** lime plaster is rammed and polished with a river stone, then treated with **soft soap → saponification reaction → calcium soaps (insoluble in water) form a waterproof skin**. Chemistry, not coating.
- **Layer thickness:** **[verify]** typically 3–8 mm system in 2–3 coats.
- **Use cases:** bathrooms, hammams, sinks, water vessels, pools, exterior + interior walls + ceilings + roofs + floors.
- **Unique:** **chemically waterproof through saponification, not a sealer**; entirely natural, VOC-free, mold/mildew resistant naturally; no seams or grout.
- **Installer pros:** unique design narrative (Marrakech heritage); naturally antibacterial.
- **Installer cons:** technique-heavy — true Tadelakt takes days of hand-polishing; installer skill is rare in Israel; not warranty-backed in the industrial sense.
- **Sika analog:** None — heritage technique outside Sika's category.
- **Sources:**
  - https://en.wikipedia.org/wiki/Tadelakt
  - https://stuccoitaliano.com/mineral-wall-plasters/tadelakt/
  - https://earthausplaster.com/pages/tadelakt-interior-finish
  - https://www.marrakeche.com/traditional-tadelakt-moroccan-waterproof-plaster/

---

## 12. Marmorino (Venetian — Italian traditional)

- **Status:** **Italian traditional finish**, originally Venetian; multiple brands produce Marmorino (Meoded, Stucco Italiano, Romabio, Tintoretto, Decora). Not one brand.
- **Composition:** lime putty (slaked lime) + crushed marble dust; pigment added on-site or in factory.
- **Technology:** layer-built lime plaster, troweled, can be matte/satin/polished depending on finish technique. Highly breathable, antibacterial, naturally fungistatic. Suitable interior + exterior.
- **Layer thickness:** 1–3 mm.
- **Use cases:** premium walls (not floors typically), feature walls, fireplaces, retail interiors. Resembles polished marble or limestone depending on finish.
- **Unique:** centuries-old Venetian heritage; breathable mineral chemistry; on-site finishing controls aesthetic.
- **Installer pros:** premium positioning, design-press friendly, breathable so safe over old masonry.
- **Installer cons:** wall application only — not for floor abrasion; technique-heavy.
- **Sika analog:** Sika decorative wall coatings **[verify]** — but Marmorino is craft, not industrial spec.
- **Sources:**
  - https://stuccoitaliano.com/mineral-wall-plasters/marmorino-fine/
  - https://decorfinusa.com/2024/09/09/understanding-the-differences-between-marmorino-and-venetian-plaster/
  - https://meodedpaint.com/marmorino-plaster-application-guide/
  - https://decora-ac.com/blog/the-ultimate-guide-to-venetian-plaster-history-types-modern-uses-care/

---

## 13. Italprotec / Italian decorative microcement brands

- **Status:** **No brand named exactly "Italprotec" surfaces in major web search**. The leading Italian decorative microcement brands the owner likely meant:
  - **Ideal Work (Sarmede, IT)** — leader, makers of **Microtopping®** and **Lixio®** continuous flooring. Founded 1997. Featured Dezeen Showroom 2021.
  - **Stucco Italiano** — Venetian plasters + microcement.
  - **Satine** — premium Italian microcement.
  - **Federchemicals** — MICROCRETE line.
  - **Impera Italia** — Continuo System.
  - **APSE / MINIRASEX** — durable Italian microcement.
  - **ATRIA** — Sicilian decorative finishes since 1968.
- **Ideal Work Microtopping (the most-cited):**
  - Cement-polymer overlay, **3 mm** thick.
  - Applicable over wood, ceramic, concrete floors **without removal** — a major renovation advantage.
  - Finishes: polished, silky, clouded, acid-stained.
  - Use cases: residential, commercial retail, hospitality.
  - Sika analog: SikaDecor-801 Nature.
- **Action for content:** unless owner specifies "Italprotec" exactly, use **Ideal Work Microtopping** as the canonical Italian competitor in comparison content.
- **Sources:**
  - https://www.idealwork.com/microtopping/
  - https://www.idealwork.com/wp-content/REPOSITORYFILE/TEC/EN/MICROTOPPING_TEC_ENG.pdf
  - https://www.dezeen.com/2021/04/06/microtopping-finish-ideal-work-dezeen-showroom/
  - https://www.satine.com/microcement-italy/
  - https://www.imperaitalia.com/

---

## 14. Pavidecor (Spain — Galicia)

- **Status:** Spanish regional installer + supplier hybrid, Galicia-based, operates throughout Spain.
- **What they sell:** continuous epoxy resin pavements + microcement + stamped concrete + decorative concrete. Stone-effect and wood-effect finishes are their visual signature.
- **Use cases:** residential bathrooms, kitchens, bedrooms, living rooms, terraces; industrial flooring; outdoor pool surrounds.
- **Unique:** white concrete for interior walls + decorative outdoor concrete in one shop.
- **Distribution:** Spain-domestic primarily; no clear IL footprint **[verify]**.
- **Position for content:** treat Pavidecor as a **competitor benchmark for service offering**, not a global brand the IL customer would already know.
- **Sika analog:** N/A (service company, not chemical brand).
- **Source:** https://www.pavidecor.com/

---

## 15. Smartcret (likely owner's "Smartrenders")

- **Status:** Spanish, Pobla de Vallbona (Valencia). Manufactured in Spain.
- **Positioning:** **DIY-grade ready-to-use microcement kits**. Pre-pigmented buckets; resealable.
- **Product lines:** DIY microcement kits, ready-to-use microcement, various surface kits.
- **Use cases:** consumer renovation (bathrooms, kitchens, floors); short installer learning curve.
- **Unique:** lowest barrier to entry in microcement; e-commerce-first; clear consumer-friendly packaging.
- **Installer pros:** great for small jobs / first jobs / sample boards.
- **Installer cons:** pro installers using Topciment/Mortex won't use it for spec'd commercial work.
- **Sika analog:** None direct — Sika does not sell DIY microcement kits.
- **Sources:**
  - https://www.smartcret.com/en/pages/ready-to-use-microcement-manufacturer
  - https://www.smartcret.com/en

---

## 16. Decopaint (decorative paint house)

- **Status:** Decorative paint / coating manufacturer (likely Egypt-based per their site language and brand portfolio **[verify]**). Brands include DidoDeco, GenioPittoura, DPS Solutions.
- **Product line categories:**
  - Decorative finishes: Venetian, Stucco, Travertine, Carrenian, Galaxy, Sabbioso, Ceta Vele, metallic finishes.
  - Waterproofing solutions: cementitious waterproofing, transparent waterproofing, monolayer, coating systems.
  - Acrylic decorative paints, vinyl paints, fixers.
- **Use cases:** decorative walls + facades + waterproofing. **Not a microcement floor brand.**
- **Position for content:** Decopaint sits in **wall decorative paint**, not seamless floor systems. Frame accordingly.
- **Sources:**
  - https://deco-paint.com/en/home-en/
  - https://armourcoat.com/en/products/decorative-paint/

---

## 17. Cemplaster

- **Status:** **No major global brand by exactly this name surfaces in web search [verify]**. Possible interpretations:
  - Generic term — "cement plaster" used as a category by multiple small producers.
  - A regional brand the owner has seen at a trade show / wholesaler — needs source URL from owner.
- **Action:** ask owner for a website or supplier reference before writing comparison content.

---

## 18. Sika reference systems (for comparison anchoring)

- **SikaDecor®** — cement-based decorative system, "specially developed microcements, enriched with polymers, resins & aggregates". Includes **SikaDecor-801 Nature** (decorative microcement layer with pigment mixing) + PU or epoxy sealing coats.
- **Sika ComfortFloor® / ComfortFloor PS-25** — seamless PU resin floor. 100% solids epoxy primer + pigmented self-leveling urethane body + urethane receiver with decorative flakes + water-based PU top coat. 72 standard colors + custom RAL / NCS 1950.
- **MasterTop (BASF / Master Builders Solutions)** — cementitious + epoxy + PU. **MasterTop DTZ** = seamless decorative epoxy terrazzo system with marble, glass, acrylic chips.
- **Mapei seamless flooring systems** — broad cementitious + resinous range.
- **Sources:**
  - https://www.sika.com/en/brands/comfortfloor.html
  - https://grc.sika.com/dam/dms/gr01/q/SAW_SikaDecor_Cumulative_eng.pdf
  - https://usa.sika.com/en/construction/floor-wall/flooring-systems/comfortfloor.html
  - https://www.master-builders-solutions.basf.com/en-basf/products/mastertop
  - https://resinflooring.mapei.com/en/systems

---

# Industry portals (where brands publish updates & where designers read)

## Global decorative-concrete + design press

| Portal | URL | Why it matters for FloorDSGN |
|---|---|---|
| Concrete Decor Magazine | https://www.concretedecor.net/ | "The world's foremost magazine on decorative concrete" — 100k+ pro readers, runs Concrete Decor Show biennial. Brand press releases (e.g. CimentArt US launch). |
| Dezeen | https://www.dezeen.com/tag/cement/ , https://www.dezeen.com/tag/concrete/ | Tier-1 design press. Ideal Work + Senso both featured. Best PR target for FloorDSGN. |
| Designboom | https://www.designboom.com/ | Design press, lighter on technical depth but high reach. |
| Archello | https://archello.com/tag/micro-cement | Project + product database; brands publish full catalogs (CimentArt, ROUVIERE, Apavisa, Microcimento 4UDECOR all have profiles). |
| Archiproducts | https://www.archiproducts.com/ | Italian product database, strong for Ideal Work and Italian brands. |
| ArchDaily | https://www.archdaily.com/ | Global architecture project showcase. |
| MaterialDistrict | https://materialdistrict.com/ | Material library — Mortex is profiled here. |
| Material ConneXion / Material Library | **[verify exact URL with owner — multiple "Material Library" entities exist]** | Specifier-targeted material database. |
| American Coatings Association — CoatingsTech | https://www.paint.org/coatingstech-magazine/ | Technical articles, e.g. "Transforming Concrete Floors with Decorative Coatings". |
| Architectural Digest | https://www.architecturaldigest.com/ | High-end residential coverage; flooring articles appear but rarely brand-deep. |
| BFT International (Concrete Plant Precast Technology) | https://www.bft-international.com/ | Industrial concrete press. |

## Israel architecture + design portals

| Portal | URL | Notes |
|---|---|---|
| **Xnet (Yedioth / Ynet design+architecture channel)** | https://xnet.ynet.co.il/architecture | Major IL architecture portal. |
| **Ynet architecture** | https://www.ynet.co.il/architecture | Hebrew, mass-reach. |
| **Architecture of Israel (AI)** | English/Hebrew quarterly since 1988. **[verify current URL]** — https://en.wikipedia.org/wiki/Architecture_of_Israel_(magazine) for the publication entry. |
| **Calcalist** | https://www.calcalist.co.il/ | Business + real estate; design covered under realty/lifestyle sections **[verify section URL]**. |
| **Bezalel** | https://www.bezalel.ac.il/ | Israeli academy of art + design — relevant for student/designer outreach, not commercial portal. |
| **ArchDaily Israel projects** | https://www.archdaily.com/search/projects/country/israel/categories/interior-design | IL interior-design projects on a global platform. |
| **NRG** | **[verify current URL — NRG (formerly Maariv's portal) has been restructured multiple times; flooring/design content lives now mostly on Maariv site]** |
| **Science.co.il — Israeli architecture magazines list** | https://www.science.co.il/architecture/Magazines.php | Directory of Israeli architecture publications. |

**Note:** the IL architecture/design press landscape has shifted heavily over 2020–2025; verify any URL we plan to cite before publishing. None of the Spanish/Italian/Belgian microcement brands have visible **Hebrew-language press coverage** that surfaces in English search — content gap = FloorDSGN opportunity.

## YouTube channels — installation tutorials

| Channel / video | URL | Brand |
|---|---|---|
| **BEAL International (official)** | https://www.youtube.com/channel/UCElKl3WO3hezMP07699uDgQ | Mortex |
| MORTEX Floor application 2011 | https://www.youtube.com/watch?v=CZ9WW4HfzEI | Mortex |
| Mortex Color : application | https://www.youtube.com/watch?v=AfzPzm46MII | Mortex |
| MORTEX — Béton ciré — Mineral Skin Film | https://www.youtube.com/watch?v=vaQzJ74k5eA | Mortex |
| Polished Concrete Floating Desk — How To Mortex béton ciré | https://www.youtube.com/watch?v=dWkgQDOHv1k | Mortex (DIY) |
| Topciment® Microcement Courses | https://www.youtube.com/watch?v=BMAQuU4cg8Y | Topciment |
| Topciment® Microcement Training (Technical) | https://www.youtube.com/watch?v=tRO154QAB2Y | Topciment |
| Topciment Training Overview | https://www.youtube.com/watch?v=8fgsk6lqwns | Topciment |
| Topciment x Beton Ease — Minimal Design with Microcement | https://www.youtube.com/shorts/ayKaJUPuyG4 | Topciment |
| Topciment®: from pioneers to leaders | https://www.youtube.com/watch?v=17euXqITi3o | Topciment (corporate) |
| How to Install Microcement — Bob Harris Part 1 (Duraamen) | https://www.youtube.com/watch?v=bh3O6dHe3oM | Duraamen / general technique |

**Channels to monitor (recurring tutorial content) — verify subscriber count before citing:**
- **BEAL International** (Mortex) — official channel.
- **Topciment** — official channel **[verify channel URL — multiple Topciment-branded uploads but consolidate channel link]**.
- **Ideal Work** **[verify exact YouTube channel URL]** — they have a strong Dezeen Showroom presence so likely a YT channel exists.
- **Duraamen** — UAE microcement supplier producing tutorial content with Bob Harris.
- **Topcret** (UK Topciment distributor) **[verify YT presence]**.

---

# Recommended next steps for FloorDSGN content

1. **Confirm with owner:** Morris (what brand exactly?), Cemplaster (URL?), and Italprotec spelling. Three ambiguous items in the original brief — do not publish profiles before clarifying.
2. **Israel distributor map:** none of the global brands surface an Israel dealer in their public dealer pages. Either (a) there's a gap we can fill, or (b) IL distribution runs through unlisted private importers. Worth a phone-call round to Topciment / BEAL / Festfloor commercial teams.
3. **Comparison angle for content:** the strongest customer-decision matrix is **(thickness × waterproofing × applicator certification × design heritage × Israel availability)**. Sika sits as the "engineered global brand", Topciment as "design-led category leader", Mortex as "authentic béton-ciré heritage", Ideal Work as "Italian renovation overlay specialist", Senso as "sustainability-first resin".
4. **Press / outreach targets in priority order:** Dezeen → Archello → Concrete Decor (global) → Xnet → Architecture of Israel (IL). Senso's 2024 Dezeen feature is the playbook.

---

*Prepared for FloorDSGN — Industrial Proof brand. Facts flagged **[verify]** must be double-sourced before customer publication.*

File: docs/research/industrial-brands.md
# Industrial & Commercial Seamless Flooring — Brand Inventory

Research brief for FloorDSGN (Israel) — competitive landscape vs. Sikafloor, with technical depth for comparison content.

- **Compiled**: 2026-05-27
- **Scope**: industrial epoxy, PU, PU-cement (PUMA/MMA), decorative resin, commercial vinyl/safety, sports/rubber.
- **Marker** `[verify]` = claim is plausible from public material but needs primary-source check before publication.
- **Currency**: technical numbers are typical/representative — always confirm against current TDS at time of spec.

---

## 0. Reference frame — what we compare

### 0.1 European standards (binding in EU + adopted in IL via SI)

| Standard | What it covers |
|---|---|
| **EN 13813** | Screeds and materials for screeds — properties & requirements. Defines reaction-to-fire (Bfl-s1 etc.), wear (AR-class), bond strength (B-class), compressive strength (C-class), flexural (F-class), impact (IR-class) ([resdev guide](https://www.resdev.com/wp-content/uploads/2020/11/european-standards-for-flooring-products.pdf)) |
| **EN 1504-2** | Surface protection products for concrete — relevant for resin coatings used as concrete protection (CE-marked alternative path to EN 13813) |
| **EN 13501-1** | Reaction to fire — flooring usually targets `Bfl-s1` (low smoke, low flame spread) |
| **EN 13036-4** | Pendulum test for slip resistance (PTV) |
| **EN 16165** | Replaced DIN 51130/51097 in 2021 — still uses R9–R13 ramp classes ([slip-not.co.uk](https://www.slip-not.co.uk/pages/slip-resistance-ratings-r9-r13)) |
| **EN 1081 / EN 61340-5-1** | Electrical resistance, ESD floors |
| **EN 13845** | Resilient floor coverings — vinyl with anti-slip particles |

### 0.2 German DIN R-class (still the de-facto industrial spec)

| R-class | Slope | Use case |
|---|---|---|
| R9 | 6°–10° | Dry indoor, entrances, retail, offices |
| R10 | 10°–19° | Light wet — public WC, garages |
| R11 | 19°–27° | Commercial kitchens, bathrooms, light food |
| R12 | 27°–35° | Industrial kitchens, dairies, bottling |
| R13 | >35° | Abattoirs, fish processing, heavy wet industrial |

Source: [Slip-Not R-class guide](https://www.slip-not.co.uk/pages/slip-resistance-ratings-r9-r13), [Safety Direct America DIN 51130](https://safetydirectamerica.com/germanys-din-51130-slip-test-whats-it-good-for/).

### 0.3 DIN 18560 — industrial screeds

`DIN 18560-7` specifies heavy-duty industrial floor screeds (cementitious, mastic asphalt, synthetic resin). Defines AR-class (BCA wear) for industrial use. Often referenced together with EN 13813.

### 0.4 ASTM (USA-side spec, useful when comparing Stonhard/SW/Sika-US data)

- **ASTM C881** — Standard spec for epoxy-resin-base bonding systems for concrete
- **ASTM C579** — Compressive strength of chemical-resistant mortars/grouts/monolithic surfacings
- **ASTM D4541** — Pull-off adhesion of coatings
- **ASTM F1869 / F2170** — Moisture (CaCl₂ + in-situ RH) — gate test before any resin install

### 0.5 Israeli standards (ת״י)

- **ת״י 466 (SI 466)** — Concrete code (parts 1–5) — design/execution of reinforced & prestressed concrete; the *substrate* code, not the resin coat code. Resin systems above it follow EN 13813 / EN 1504-2 by reference. ([SII catalog](https://www.sii.org.il/he/lobby/standardization/standard-page/?id=8da01f10-839e-48c7-8101-07143787bba0_HE))
- **ת״י 1918** — Accessibility (slip resistance for accessible routes) — relevant for public/commercial spec.
- **ת״י 5566** — Adhesives for ceramic tiles (Eurocol/Mapei tile-grade products fall here).
- `[verify]` SII does not publish a dedicated resin-floor code analogous to EN 13813 — IL spec writers cite EN 13813 directly.

### 0.6 FeRFA Types 1–8 (UK Resin Flooring Association — the *operational* taxonomy)

| Type | Thickness | Description | Typical use |
|---|---|---|---|
| 1 | <150 µm | Floor seal (2+ coats, solvent/water-borne) | Dust-proofing, light retail |
| 2 | 150–300 µm | Floor coating | Light traffic warehouse |
| 3 | 300–1000 µm | High-build coating | Medium-duty warehouse, garages |
| 4 | 2–3 mm | Multi-layer (flow + broadcast) | Workshops, light food |
| 5 | 2–3 mm | Flow-applied (self-smoothing) | Pharma, electronics, decorative |
| 6 | 4–6 mm | Resin screed (trowel, lightly filled) | Industrial kitchens, breweries |
| 7 | 4–6 mm | Heavy-duty flowable | Process areas with chemical spillage |
| 8 | 6–9 mm | Heavy-duty trowel-applied | Heavy engineering, abattoirs, chemical plants |

Source: [FeRFA Standard Classification, Oct 2024](https://ferfa.org.uk/wp-content/uploads/2024/11/The-FeRFA-Standard-Classification-Types-October-2024.pdf), [ferfa.org.uk/standard](https://ferfa.org.uk/standard/).

### 0.7 ICRI Concrete Surface Profile (CSP 1–10)

Before any resin: the substrate must be prepped to a specific CSP. ICRI publishes CSP rubber comparators 1–10:
- CSP 1–3: acid etch / light grinding — only for thin coatings (Type 1–2)
- CSP 3–5: shot blast / heavy grind — high-build (Type 3) and self-leveling (Type 5)
- CSP 5–9: scarify / scabble — mortars (Type 6–8)
- CSP 10 (added 2013): aggressive — concrete repair only

Reference: [ICRI 310.2R-2013](https://www.icri.org/resources/icri-technical-publications/), [DeFelsko CSP chips](https://www.defelsko.com/csp).

---

## 1. Sika / Sikafloor — the benchmark we compete with

- **HQ**: Baar, Switzerland.
- **IL distributor**: **Gilar Ltd** (גילאר) — exclusive Sika representative in Israel since long-standing. [gilar.co.il](https://gilar.co.il/) — catalog covers Sikafloor PU, epoxy, PurCem, PMMA, Sikadur repair, ([Sika ME distributors](https://industry.sika.com/en/home/advanced-resins/distribution/distribution-middle-east.html)).
- **Position**: world #1 by revenue in resinous flooring. Full chemistry coverage (epoxy / PU / PMMA / PU-cement). Strongest channel + tech-service network globally.
- **Flagship industrial lines**:
  - **Sikafloor PurCem** (PU-cement): HM-20, HB-22, 20/29/31 PurCem LP. 6–9 mm. R-class up to R13 with broadcast. Food & beverage HACCP-certified, thermal-shock resistant (steam clean at 9 mm). ([HM-20 TDS](https://gcc.sika.com/en/construction/flooring-and-coating/industrial-flooring/resin-cementitioussystem/sikafloor-purcemhm-20.html))
  - **Sikafloor MultiDur** — epoxy heavy-duty self-leveling and mortar (FeRFA Type 5–7). [usa.sika.com MultiDur](https://usa.sika.com/en/construction/floor-wall/flooring-systems/sikafloor-multidur.html)
  - **Sikafloor MultiFlex** — PU elastic crack-bridging / parking decks.
  - **Sikafloor PMMA** (MMA) — fast-cure (1–2 h), cold-store, repair shutdown windows.
- **Where Sika is strong**: tech-service depth, warranty chain, single-source from primer→topcoat→sealant→repair (Sikadur), specifier reputation, IL channel (Gilar).
- **Where Sika is weak (attack vectors)**: price premium 20–40% over Mapei/Master Builders at equivalent spec `[verify locally]`; channel through Gilar means longer lead times for non-stocked SKUs vs. local manufacturers; PurCem aesthetic options narrower than Flowcrete Flowfresh decorative range.

---

## 2. Mapei — Mapefloor (Italy)

- **HQ**: Milan, Italy.
- **IL distribution**: importer network, present on IL projects (Magdala/Galilee referenced in Mapei project portfolio); no single named exclusive — sold via tile/construction wholesalers. `[verify the current IL importer — Mapei does not list a dedicated IL distributor page]`
- **Industrial range** ([Mapei resin & cementitious line](https://www.mapei.com/it/en/products-and-solutions/lines/products-for-cementitious-and-resin-flooring)):
  - **Mapefloor I 302 SL** — 2-part epoxy self-leveling + broadcast (FeRFA Type 4–5). ([I 302 SL TDS](https://www.mapei.com/it/en/products-and-solutions/products/detail/mapefloor-i-302-sl))
  - **Mapefloor PU 410** — flexible PU binder, self-leveling, crack-bridging. 30-min pot life @20°C, 7-day cure. ([PU 410 TDS](https://www.mapei.com/in/en/products-and-solutions/products/detail/mapefloor-pu-410))
  - **Mapefloor CPU/HD** — PU-cement heavy-duty 6–9 mm — direct competitor to Sikafloor PurCem HM-20.
  - **Mapefloor I 914** — solvent-based epoxy primer.
- **Country of origin**: Italy. Mfg plants across Europe + acquisitions (Flowcrete UK/SA — see §4).
- **Comparable Sika SKUs**:
  - Mapefloor I 302 SL ↔ Sikafloor 264 / 161
  - Mapefloor PU 410 ↔ Sikafloor 390 / 405
  - Mapefloor CPU/HD ↔ Sikafloor PurCem HM-20
- **Strong**: tile-industry channel synergy (specifier already buys Mapei adhesive+grout), strong Mediterranean presence, competitive pricing on epoxy SL.
- **Weak**: less name recognition for industrial resin than Sika in IL, smaller IL tech-service team `[verify]`, no equivalent of Sika's Sikadur repair ecosystem at same depth.

---

## 3. BASF / Master Builders Solutions — MasterTop

- **HQ**: Master Builders Solutions = ex-BASF Construction Chemicals, now owned by Cinven (PE) since 2020. Headquartered Mannheim, Germany.
- **IL distribution**: `[verify]` — historically BASF Construction Chemicals had a Tel Aviv office; post-spin-off the IL channel routes through regional EMEA distributors.
- **Industrial range** ([MasterTop line](https://www.master-builders-solutions.basf.com/en-basf/products/mastertop)):
  - **MasterTop 1200 / 1235SL** — 100% solids epoxy SL (FeRFA Type 4–5). ([1235SL TDS](https://www.master-builders-solutions.basf.us/en-us/products/resinous-flooring/epoxy-pu-polyaspartic/mastertop-1235sl))
  - **MasterTop 1300 / 1324** — PU coatings.
  - **MasterTop 1817PC** — MMA fast-cure (FeRFA Type 4 fast-track). ([1817PC](https://www.master-builders-solutions.basf.us/en-us/products/resinous-flooring/mma-flooring/mastertop-1817pc))
  - **MasterTop 1900 series** (1912 etc.) — premium aesthetic decorative SL using **Xolutec technology** (proprietary cross-link chemistry — longer recoat windows, longer life cycle). ([1912 press release](https://www.basf.com/global/en/media/news-releases/2019/12/p-19-411))
  - **MasterTop CC (cementitious)** — PU-cement systems (BASF Ucrete competes here but Ucrete = separate brand — see §3b).
  - **MasterTop TC 493 / TC 504** — PU & polyaspartic topcoats.
  - **MasterTop XTC** — fast-installation system (cure→service in hours).
- **Comparable Sika SKUs**:
  - MasterTop 1235SL ↔ Sikafloor 161/264
  - MasterTop 1912 ↔ Sikafloor DecoDur / ComfortFloor PS-65
  - MasterTop 1817PC ↔ Sikafloor PMMA
- **Strong**: Xolutec chemistry differentiator (life-cycle marketing), strong specifier story for low-VOC, big-pharma & automotive references.
- **Weak**: post-BASF brand confusion (many spec writers still write "BASF MasterTop" — channel/warranty path shifted), local IL service `[verify]`.

### 3b. Ucrete (BASF/MBS) — separate flagship for heavy industrial PU-cement
- **Ucrete UD200/MF/IF/DP** — the *gold standard* PU-cement, 4–9 mm. Tolerates aggressive thermal shock (steam, cryogenic), 200°C peaks at 9 mm. Direct competitor to Sikafloor PurCem at the top of the spec. `[verify current branding — sold as "MasterTop Ucrete" or standalone after Cinven spin]`

---

## 4. Flowcrete (Mapei subsidiary, UK)

- **HQ**: Sandbach, UK. Acquired by **Mapei Group** (2017). Operates as a Mapei sub-brand for resin flooring globally.
- **IL distribution**: via Mapei channel + UK specifiers; not a separately registered IL distributor `[verify]`.
- **Industrial range** ([flowcrete.eu](https://www.flowcrete.eu/en-gb/)):
  - **Flowfresh** — PU-cement (PUMA/HD-PU) with **Polygiene® antimicrobial** silver-ion additive locked into the resin matrix. ([Flowfresh range](https://www.flowcrete.eu/en-gb/products-systems/product-ranges/polyurethane-floor-screeds/))
    - **Flowfresh SR / MF / HF / RT** — 4–9 mm; HF = heavy-duty, MF = medium, SR = slip-resistant variant. ([Flowfresh MF](https://www.flowcrete.eu/en-gb/products-systems/product-finder/flowfresh-mf/))
    - **Flowfresh HF LT** — low-temperature install (down to 5°C) for cold-store fit-out.
    - HACCP International certified.
  - **Flowshield** — epoxy SL & coatings (Type 4–5).
  - **Mondéco** — decorative terrazzo-look epoxy with aggregates (competes against Sikafloor Decorative).
  - **Peran** — heavy-duty epoxy mortar (Type 6–8 equivalent).
  - **Isocrete** — cementitious screeds.
  - **Deckshield** — car-park deck coatings (PU MF crack-bridging).
- **Comparable Sika SKUs**:
  - Flowfresh HF ↔ Sikafloor PurCem HM-20
  - Mondéco ↔ Sikafloor DecoDur EpoxyTerrazzo
  - Deckshield ↔ Sikafloor MultiFlex parking
- **Strong**: **Polygiene antimicrobial** is a real, marketable differentiator no Sika SKU matches at same depth. Strong food & beverage references (Nestlé, Coca-Cola, Müller). UK academia partnerships.
- **Weak**: branding consolidation under Mapei is ongoing — some catalogs duplicate Mapefloor CPU vs Flowfresh; channel sometimes unclear.

---

## 5. Stonhard (USA) — Stonclad / Stonshield / Stonchem

- **HQ**: Maple Shade, NJ, USA. Part of RPM International. Vertically integrated: manufacturer **+ installer** (single-source warranty — almost unique in industry).
- **IL distribution**: branch network via Stonhard ME (Middle East); not a third-party distributor — Stonhard sends crews. ([stonhard-me.com](https://www.stonhard-me.com/)) `[verify IL crew availability — historically projects subcontract from regional office]`
- **Industrial range** ([stonhard.com Stonclad](https://www.stonhard.com/products/stonclad/)):
  - **Stonclad GS** — heavy-duty epoxy mortar, forklift traffic (Type 8). ([Stonclad GS](https://www.stonhard.com/products/stonclad/gs/))
  - **Stonclad HD** — fast-cure epoxy mortar. ([Stonclad HD](https://www.stonhard.com/products/stonclad/hd/))
  - **Stonclad NM** — novolac epoxy mortar — exceptional chemical resistance (acid attack). ([Stonclad NM TDS](https://www.stonhard.com/ProductFiles/stonclad-nm-product%20data.pdf))
  - **Stonclad UT** — urethane-modified, HACCP food-safe, thermal shock. ↔ Sikafloor PurCem HM-20.
  - **Stonclad GR** — 25% recycled glass aggregates (LEED play).
  - **Stonshield** — textured epoxy/urethane SL (Type 5–6). ([Stonshield](https://www.stonhard.com/products/stonshield/))
  - **Stonchem** — heavy-chem novolac vinyl ester for tank farms.
  - **Stonproof** — waterproofing membranes.
- **Comparable Sika SKUs**:
  - Stonclad GS ↔ Sikafloor MultiDur ET-25
  - Stonclad NM ↔ Sikafloor Chemflex / 156 ZA
  - Stonclad UT ↔ Sikafloor PurCem HM-20
- **Strong**: single-source warranty (material + labor + service for 3+ decades). Novolac chemistry depth (chemical industry niche).
- **Weak**: no IL local crew capacity for small-to-mid projects (only worth flying in for mega-project); price premium; not a paint-store SKU buyer can pick up.

---

## 6. Sherwin-Williams High Performance Flooring (ex-General Polymers, USA)

- **HQ**: Cleveland, OH. The "General Polymers" brand was retired but the catalog continues unchanged under SW HPF ([SW HPF page](https://industrial.sherwin-williams.com/na/us/en/resin-flooring/resources/systems-chemistry/general-polymers-high-performance-flooring.html)).
- **IL distribution**: via Sherwin-Williams paint stores (SW has IL retail presence — `[verify resin-floor SKU availability locally — typical SW IL stocks consumer paint, not industrial resin]`).
- **Industrial range**:
  - **Resuflor™** epoxy systems (3561, 3557 etc.) — SL + broadcast (Type 4–5). ([Resuflor 3561](https://industrial.sherwin-williams.com/content/sherwin-williams/pcg/industrial-sw-com/na/us/en/protective-marine/catalog/product/products-by-industry.11543396/general-polymers-3561.9751695.html))
  - **Poly-Crete™** — urethane concrete (PU-cement), HACCP food.
  - **Accelera™ HQ** — fast-cure colored quartz with urethane cement base (rapid return-to-service).
  - **GP4850 Polyaspartic** — slow-set polyaspartic (long pot life, fast cure). ([GP4850 release](https://industrial.sherwin-williams.com/na/us/en/architects-and-specifiers/news/fast-return-to-service-with-slower-set-polyaspartic-coating.html))
- **Comparable Sika SKUs**:
  - Resuflor ↔ Sikafloor 264 SL
  - Poly-Crete ↔ Sikafloor PurCem
  - GP4850 ↔ Sikafloor 264HC polyaspartic
- **Strong**: paint-store channel (specifier convenience), polyaspartic depth (slow-set chemistry).
- **Weak**: brand confusion (General Polymers→SW HPF transition still in market). Spec writers outside USA less familiar.

---

## 7. Ardex (Germany)

- **HQ**: Witten, Germany. Family-owned. Best known for tile/screed substrates more than topcoats.
- **IL distribution**: present via tile-trade channel `[verify named IL importer]`.
- **Industrial range** ([ardex.com industrial](https://www.ardex.com/product/industrial-flooring/)):
  - **ARDEX R 3 E / R 5 E** — moisture-tolerant epoxy primers (R 5 E = 4-hr rapid cure). ([R 3 E](https://ardex.co.uk/product/ardex-r-3-e/), [R 5 E](https://screedworks.co.uk/product/ardex-r5e/))
  - **Pandomo Floor** — premium decorative cementitious wear topping (architectural/showroom — direct rival to Sikafloor DecoDur and Mapefloor decorative).
  - **ARDEX-K series** — calcium-sulphate / cement-based self-levelers.
  - **ARDURIT epoxy mortars** — heavy-duty (Type 6–7 equivalent).
- **Comparable Sika SKUs**:
  - Pandomo Floor ↔ Sikafloor DecoDur architectural
  - ARDEX R 5 E ↔ Sikafloor 161 primer (rapid)
- **Strong**: substrate prep specialist (primers, screeds) — Ardex+Sika is often the *combo* spec (Ardex below, Sika on top); architectural Pandomo brand has design cachet.
- **Weak**: shallower industrial heavy-duty topcoat catalog vs. Sika/Mapei.

---

## 8. Bostik (Arkema Group)

- **HQ**: La Plaine Saint-Denis, France. Arkema's adhesives division (acquired 2015).
- **IL distribution**: tile-adhesive channel (Bostik tile/parquet adhesives common in IL).
- **Industrial range**: Bostik's "industrial flooring" is mostly **adhesive + primer + repair**, not topcoat. ([Bostik industrial flooring](https://www.bostik.com/global/en/markets-applications/building-and-construction/industrial-flooring/))
  - Primers for cracks, moisture barriers
  - Adhesives for vinyl, rubber, parquet, ceramic
  - **Bostik Sader / EvoSeal** epoxy joint sealants
  - Some 2K PU epoxy grouts (Bostik Stopgap range — moisture suppressants).
- **Comparable Sika SKUs**:
  - Bostik EvoStik PU adhesives ↔ Sikabond
  - Bostik Stopgap moisture suppressant ↔ Sikafloor EpoCem
- **Strong**: dominant in adhesive channel; complementary to a resin manufacturer rather than direct competitor.
- **Weak**: not a topcoat brand — does not compete head-to-head with Sikafloor for the wear-layer spec.

---

## 9. Tarkett — commercial vinyl (not resin)

- **HQ**: Paris, France. Listed.
- **IL distribution**: via commercial flooring contractors (Carmeli/בדק/`[verify named IL importer]`).
- **Range** (relevant to resin alternatives):
  - **iQ Granit** — homogeneous vinyl, multi-solution platform. ([iQ Granit](https://professionals.tarkett.com/en_EU/collection-C000120-iq-granit))
  - **iQ Granit SD** — static-dissipative for labs/cleanrooms/ESD. ([iQ Granit SD](https://commercial.tarkett.com/products/resilient/specialty-applications/iq-granit-sd))
  - **iQ Granit Acoustic** — sound-attenuation variant.
  - **iQ Optima** — through-body homogeneous, healthcare.
- **Comparable Sika SKUs**: not directly comparable — iQ is sheet vinyl, Sika is resin. The competition is at the spec level: "is this lab a vinyl or an ESD epoxy?" — for ESD specifically, iQ Granit SD ↔ Sikafloor ESD/EL chemistry.
- **Strong**: iQ proprietary surface — no waxing required for life of floor (maintenance cost story). Schools/hospitals dominant.
- **Weak**: seams (it's still sheet vinyl), not for heavy chemical/forklift industrial — wrong product class.

---

## 10. Eurocol (Forbo) — adhesives & levelers

- **HQ**: Wormerveer, NL. Forbo Group.
- **IL distribution**: via Forbo IL importer + commercial flooring trade `[verify]`.
- **Range** ([Forbo Eurocol](https://www.forbo.com/eurocol/en/)):
  - **640 Eurostar Special** — multi-purpose flooring adhesive (vinyl/carpet/linoleum).
  - **148 Euromix Wood** — 2K PU wood floor adhesive.
  - **902 Europlan** — fast self-smoothing underlayment, fibre-reinforced.
  - PVC/rubber 2K PU adhesives for heavy rolling traffic.
- **Comparable Sika SKUs**: Sikabond adhesives, Sikafloor Level series.
- **Strong**: linoleum + vinyl adhesive niche, Forbo synergy (Marmoleum installations).
- **Weak**: not a resin topcoat manufacturer; downstream of Sika/Mapei/MBS.

---

## 11. Forbo Flooring (linoleum / Marmoleum)

- **HQ**: Baar, Switzerland (Forbo Holding).
- **Range**: **Marmoleum** (natural linoleum), **Coral** entrance systems, **Sphera** homogeneous vinyl.
- **Position vs Sika**: Forbo = sheet linoleum/vinyl manufacturer, Sika = resin manufacturer — they coexist on the same project (Sika prep + Forbo Marmoleum). Direct competition only at the spec gate: "linoleum or resin in this space?".
- **Strong**: sustainability story (Marmoleum is bio-based, carbon-negative cradle-to-gate).
- **Weak**: not industrial — won't compete for heavy-duty resin specs.

---

## 12. Polyflor (UK) — safety vinyl

- **HQ**: Manchester, UK. Part of James Halstead plc.
- **IL distribution**: via commercial floor distributors `[verify]`.
- **Range** ([polyflor.com safety](https://www.polyflor.com/commercial/products/safety)):
  - **Polysafe Standard PUR** — slip-resistant vinyl R10/R11 with PUR-reinforced surface (no waxing). ([Polysafe Standard PUR](https://www.polyflor.com/products/polysafe-standard-pur))
  - **Polysafe Apex** — heavy-duty safety vinyl R12. ([Polysafe Apex](https://www.polyflor.com/products/polysafe-apex))
  - **Polysafe Hydro-Evolve** — wet-room R12 with aluminum oxide.
  - Compliant with **EN 13845** (sustained slip resistance — 36+ PTV for life). Pendulum-test slip resistance ≥36 sustained.
- **Comparable Sika SKUs**: where Polyflor competes is *commercial kitchen / wet areas* — at the spec level vs. Sikafloor PurCem broadcast or Sikafloor Garage 23. Polyflor is sheet, Sikafloor is resin.
- **Strong**: sustained slip resistance (key Altro/Polyflor claim — R-rating doesn't decay with wear).
- **Weak**: still sheet vinyl — seams welded, not seamless monolithic.

---

## 13. Altro (UK) — safety vinyl + resin

- **HQ**: Letchworth, UK.
- **IL distribution**: via commercial distributors `[verify named IL importer — Altro had a TLV presence historically]`.
- **Range** ([altro.com](https://www.altro.com/us/products/floors)):
  - **Altro Stronghold 30** — R12, heavy-duty safety vinyl, 3 mm.
  - **Altro Aquarius** — wet-foot R12 (showers/wet rooms).
  - **Altro XpressLay** — adhesive-free safety vinyl (renovation).
  - **Altro Walkway** — R10 general purpose.
  - **Altro Reliance 25** — heavy-duty R11.
  - HACCP International certified across the range. ([Altro HACCP page](https://www.altro.com/us/blogs/altro-products-are-haccp-certified))
- **Position**: only brand that does **walls+floors+doorsets** as one integrated hygienic envelope. ([Altro food & drink](https://www.altro.com/uk/sectors/other-sectors/food-and-drink-production))
- **Comparable Sika SKUs**: spec-gate competitor for commercial kitchens, food prep, hospitals — Sika offers resin alternative (PurCem + SikaPlan wall protection); Altro = vinyl alternative.
- **Strong**: full envelope (floor↔wall↔door junctions sealed), HACCP-certified across product line, brand recognition in UK food industry.
- **Weak**: vinyl ceiling on heavy industrial loads — not for forklift/wheel loads — that's still resin territory.

---

## 14. Conica (Swiss) / Polytan (German) / Mondo (Italian) — Sports & Rubber

These don't compete with Sikafloor directly — different domain (sports/rec/athletics) — but worth flagging because clients sometimes confuse "polyurethane sports surface" with "industrial PU floor".

### Conica
- **HQ**: Schaffhausen, Switzerland.
- **Range** ([conica.com](https://www.conica.com/sport/indoor-sports-flooring/sport-halls/)):
  - **CONIPUR M** — 3-layer full-PUR athletic track (IAAF-certified). ([Archiexpo Conipur M](https://www.archiexpo.com/prod/conica/product-154138-1806704.html))
  - **CONIPUR MX+** — top competition track. ([Conipur MX+](https://www.archiexpo.com/prod/conica/product-154138-1806711.html))
  - **CONIPUR SP** — school/leisure tracks.
  - **CONIPUR SW / RETOP** — outdoor sports.
- **Position vs Sika**: Sika has Sikafloor Sport (sports halls, multi-use) but Conica = dedicated specialist with IAAF accreditations Sika does not chase.

### Polytan
- **HQ**: Burgheim, Germany.
- **Range**: PU + rubber granule sports surfaces (athletics, hockey, football). ([polytan.com](https://www.polytan.com/en/sports-surfaces))
- **Position**: stadium/professional sports — niche outside resin-floor overlap.

### Mondo
- **HQ**: Gallo d'Alba, Italy.
- **Range**: vulcanized rubber athletic surfaces, gym flooring, Olympic-spec tracks. ([mondoworldwide.com](https://www.mondoworldwide.com/na/en/)). Family-owned since 1948, 196 countries.
- **Position**: rubber tile/sheet — different category — but competes against Sikafloor's gym/recreation specs.

---

## 15. Other notable competitors worth knowing

| Brand | HQ | Niche | Notes |
|---|---|---|---|
| **Resdev** | UK | Resin manufacturer | Pumadur PU, Pumacrete PU-cement — boutique but technical. [resdev.com](https://www.resdev.com/) |
| **Resuflor / Hychem** | AU/NZ | Industrial epoxy | Strong APAC, less EMEA |
| **Vebro Polymers** | UK | Resin manufacturer | Vebrocrete PU-cement — direct Flowfresh rival ([vebropolymers.com](https://vebropolymers.com/)) |
| **Florock** | USA | Industrial epoxy | Niche US market |
| **Key Resin** | USA | Industrial resin | Owned by RPM (same parent as Stonhard) |
| **PPG Industrial Coatings** | USA | Resin floors | PPG Aquapon, Pitt-Glaze — paint-channel sold |
| **Hempel** | DK | Marine + flooring | Strong marine, secondary in industrial floor |
| **Tikkurila / PPG** | FI | Industrial coatings | Temafloor range |
| **Rust-Oleum** | USA | Consumer + light commercial | Garage floor + Concrete Saver lines — not industrial heavy-duty |
| **MC-Bauchemie** | DE | Construction chem | Mycoflor PU-cement — German engineering channel |
| **Remmers** | DE | Resin + waterproofing | Solid German alternative to Sika, less channel in IL |
| **Triflex** | DE | Liquid-applied MMA | Specialist in MMA waterproofing/parking decks |
| **Kemper System** | DE | Liquid-applied PMMA | Kemperol — roof + balcony + parking |
| **Penetron** | USA | Crystalline waterproofing | Substrate, not topcoat — complementary |

---

## 16. Side-by-side comparison — heavy-duty PU-cement (the most contested industrial spec)

| Brand | Product | Thickness | R-class (broadcast) | Cure to traffic | Thermal shock | HACCP cert | Antimicrobial |
|---|---|---|---|---|---|---|---|
| Sika | Sikafloor PurCem HM-20 | 6–9 mm | R11–R13 | 24 h foot, 48 h vehicle | Steam @ 9 mm | Yes | No (add-on) |
| Mapei | Mapefloor CPU/HD | 6–9 mm | R11–R13 | 24 h foot `[verify]` | High | Yes | No |
| Flowcrete (Mapei) | Flowfresh HF | 6–9 mm | R11–R13 | 24 h foot, 7-d full chem | Steam-clean | Yes (HACCP Intl) | **Polygiene silver-ion** |
| BASF/MBS | Ucrete UD200 | 6–9 mm | R11–R13 | 12 h foot | Cryogenic→200°C | Yes | No |
| Stonhard | Stonclad UT | 6–9 mm | R11–R13 | 12 h foot | Thermal cycle | Yes | No |
| SW HPF | Poly-Crete MD | 6–9 mm | R10–R12 | 16 h foot | Steam-clean | Yes | No |
| Resdev | Pumacrete | 6–9 mm | R11–R13 | 24 h foot | High | Yes | No |

Note: numbers are *representative typicals* — always confirm against current TDS at the time of spec. `[verify for tender]`

## 17. Side-by-side — epoxy self-leveling (FeRFA Type 5)

| Brand | Product | Thickness | Wear (BCA) | Compressive | Cure to traffic |
|---|---|---|---|---|---|
| Sika | Sikafloor 264 SL | 1.5–3 mm | AR1 | >60 MPa | 24 h foot |
| Mapei | Mapefloor I 302 SL | 1.5–3 mm | AR1 | >70 MPa | 24 h foot |
| BASF/MBS | MasterTop 1235SL | 1.5–3 mm | AR1 | ~80 MPa | 24 h foot |
| Stonhard | Stonshield SLT | 3 mm | AR0.5 | ~75 MPa | 24 h foot |
| SW HPF | Resuflor 3561 | 1.5–3 mm | AR1 | ~70 MPa | 24 h foot |
| Flowcrete | Flowshield SL | 2–3 mm | AR1 | ~75 MPa | 24 h foot |

Note: AR-class per EN 13813 (lower number = better wear). Numbers typical. `[verify per TDS]`

## 18. Israel distributor map (best current understanding)

| Brand | IL channel | Confidence |
|---|---|---|
| Sika | **Gilar Ltd** (גילאר) — [gilar.co.il](https://gilar.co.il/) | High — confirmed sole representative |
| Mapei | Tile-trade network, no single named importer | `[verify — Mapei IL office status]` |
| BASF/Master Builders | Regional EMEA distributors post-Cinven spin | `[verify current IL agent]` |
| Flowcrete | Via Mapei channel | `[verify]` |
| Stonhard | Direct from Stonhard ME branch | `[verify project-by-project crew]` |
| Sherwin-Williams | SW IL paint stores (consumer SKUs only?) | `[verify resin SKU availability]` |
| Ardex | Tile-trade importer network | `[verify named IL importer]` |
| Bostik | Tile-adhesive trade | Established (multiple wholesalers) |
| Tarkett | Commercial flooring contractors | `[verify named IL importer]` |
| Forbo / Eurocol | Commercial flooring + tile trade | `[verify named IL importer]` |
| Polyflor | Commercial flooring | `[verify named IL importer]` |
| Altro | Commercial flooring | `[verify named IL importer]` |
| Conica / Polytan / Mondo | Sports/stadium installers (different channel) | `[verify]` |

**Action**: before publishing customer-facing comparison, call each manufacturer's HQ to confirm current IL importer (relationships change every 2–3 years).

---

## 19. Industry portals, trade magazines, publication channels

Where these brands publish technical articles, case studies, sponsor content — useful for SEO research and to identify which conferences/publications a competing IL flooring company should target.

### Trade magazines (resin / concrete flooring)
- **Floor Trends Magazine** (BNP Media, USA) — [feedspot top-20](https://magazine.feedspot.com/flooring_magazines/) lists it as flagship US flooring trade.
- **Concrete Decor** (USA) — decorative concrete, polished, resin overlays
- **Concrete Construction** (Hanley Wood, USA)
- **World of Concrete** — annual trade show + companion magazine (Las Vegas)
- **Concrete International** (ACI publication)
- **Floor Daily** (US news/aggregator)
- **TFI (The Flooring Industry)** — vendor-facing
- **Sviluppo Edilizio / Bricks** (IT) — Mapei territory
- **Boden Wand Decke** (DE)
- **Tiles & Stone International** (UK)
- **Resin & Cement Floors** (UK, FeRFA-aligned)
- **CRB (Concrete Repair Bulletin)** — ICRI's bimonthly publication
- **AsphaltPro / Pavement Maintenance** — adjacent

### Architect / specifier portals
- **RIBA Product Selector** (UK) — where Altro/Polyflor/Flowcrete sit
- **NBS Source** ([source.thenbs.com](https://source.thenbs.com/)) — UK BIM library + manufacturer spec library (Ardex listed)
- **archiexpo.com** — EU architect portal (Conica, Tarkett, Mapei catalogs)
- **Architonic / ArchDaily Product Library** — architect-facing
- **Sweets (US)** — [sweets.construction.com](https://sweets.construction.com/) — US Master Format spec database
- **AECInfo / SpecLink** — US specifier databases
- **BIMobject** — generic BIM family library

### Standards / technical bulletins
- **BSI** (British Standards) — BS 8204-6 (resin floors), BS EN references
- **DIN** (German Standards) — DIN 18560, DIN 51130
- **CEN/TC 67** (EU resin floors WG)
- **ICRI Concrete Repair Bulletin** — bimonthly technical
- **Concrete Society** (UK) — Technical Reports series
- **ACI** (American Concrete Institute) — ACI 302, ACI 503 (epoxy bonding)

### Trade associations
- **FeRFA** (UK Resin Flooring Association) — [ferfa.org.uk](https://ferfa.org.uk/) — the Types 1–8 classification owner
- **ICRI** (International Concrete Repair Institute) — [icri.org](https://www.icri.org/) — CSP standards, repair guidelines
- **NFCA** (National Flooring Contractors Association) — US contractor cert
- **BCA** (Brickwork & Concrete Alliance) — UK
- **NACE / SSPC → AMPP** — US protective coatings (now merged as AMPP)
- **Deutsche Bauchemie** (DE) — German construction chem assoc
- **EFCA** (European Federation of Concrete Admixture Associations)
- **CRRC** (Cool Roof Rating Council) — for reflective coatings
- **TFL** (The Flooring Industry — UK)
- **CFA** (Contract Flooring Association, UK)
- **ERFMI** (European Resilient Flooring Manufacturers' Institute) — where Forbo/Tarkett/Bostik sit ([erfmi.com](https://erfmi.com/))

---

## 20. Strategic notes — how to compete content-wise vs. Sika in IL

1. **Sika owns the spec — but Gilar is the bottleneck**. Lead times, MOQ, support depth all flow through Gilar. A *local* contractor with multi-brand stock (Sika+Mapei+MBS+Flowcrete) can beat Sika-only on availability + flexibility.
2. **Flowfresh's Polygiene antimicrobial** is the single most distinctive technical claim no Sikafloor SKU matches at parity — comparison content should center this for food/pharma prospects.
3. **Ucrete (BASF/MBS)** is the *most respected* PU-cement among engineers — write a comparison piece "Sikafloor PurCem vs Ucrete vs Flowfresh — what an engineer should check" — it's the most-searched buyer-stage query.
4. **Stonhard single-source warranty** — Sika cannot match this in IL (Sika sells material; install by third-party contractor under contractor warranty). Worth flagging in customer education content.
5. **MMA fast-track** (Sika Sikafloor PMMA vs MasterTop 1817PC vs Triflex vs Kemperol) — only category where Sika is *not* the default — these German specialists outclass on MMA chemistry and shutdown-window installs.
6. **Standards literacy is a moat**. IL spec writers cite EN 13813 + DIN 51130 + ת״י 466 — content that *teaches* the spec (FeRFA Type, R-class, CSP, AR-class) earns specifier trust. Sika's own docs assume you already know — gap to fill.
7. **Ardex below + Sika on top** is a common real-world spec — content should acknowledge this rather than positioning brands as mutually exclusive.

---

## 21. Sources

- [Mapei Mapefloor I 302 SL TDS](https://www.mapei.com/it/en/products-and-solutions/products/detail/mapefloor-i-302-sl)
- [Mapei Mapefloor PU 410 TDS](https://www.mapei.com/in/en/products-and-solutions/products/detail/mapefloor-pu-410)
- [Mapei cementitious & resin line](https://www.mapei.com/it/en/products-and-solutions/lines/products-for-cementitious-and-resin-flooring)
- [BASF Master Builders Solutions MasterTop](https://www.master-builders-solutions.basf.com/en-basf/products/mastertop)
- [MasterTop 1235SL](https://www.master-builders-solutions.basf.us/en-us/products/resinous-flooring/epoxy-pu-polyaspartic/mastertop-1235sl)
- [MasterTop 1817PC MMA](https://www.master-builders-solutions.basf.us/en-us/products/resinous-flooring/mma-flooring/mastertop-1817pc)
- [BASF MasterTop 1912 press release (Xolutec)](https://www.basf.com/global/en/media/news-releases/2019/12/p-19-411)
- [Flowcrete Flowfresh range](https://www.flowcrete.eu/en-gb/products-systems/product-ranges/polyurethane-floor-screeds/)
- [Flowcrete Flowfresh MF](https://www.flowcrete.eu/en-gb/products-systems/product-finder/flowfresh-mf/)
- [Flowcrete Flowfresh HF LT](https://www.flowcrete.eu/en-gb/products-systems/product-finder/flowfresh-hf-lt/)
- [Stonhard Stonclad line](https://www.stonhard.com/products/stonclad/)
- [Stonhard Stonclad GS](https://www.stonhard.com/products/stonclad/gs/)
- [Stonhard Stonclad NM TDS](https://www.stonhard.com/ProductFiles/stonclad-nm-product%20data.pdf)
- [Stonhard Stonshield](https://www.stonhard.com/products/stonshield/)
- [Stonhard Middle East](https://www.stonhard-me.com/)
- [Sherwin-Williams High Performance Flooring (ex-General Polymers)](https://industrial.sherwin-williams.com/na/us/en/resin-flooring/resources/systems-chemistry/general-polymers-high-performance-flooring.html)
- [SW Resuflor 3561](https://industrial.sherwin-williams.com/content/sherwin-williams/pcg/industrial-sw-com/na/us/en/protective-marine/catalog/product/products-by-industry.11543396/general-polymers-3561.9751695.html)
- [Ardex industrial flooring](https://www.ardex.com/product/industrial-flooring/)
- [Ardex R 3 E](https://ardex.co.uk/product/ardex-r-3-e/)
- [Bostik industrial flooring](https://www.bostik.com/global/en/markets-applications/building-and-construction/industrial-flooring/)
- [Tarkett iQ Granit](https://professionals.tarkett.com/en_EU/collection-C000120-iq-granit)
- [Tarkett iQ Granit SD](https://commercial.tarkett.com/products/resilient/specialty-applications/iq-granit-sd)
- [Forbo Eurocol product overview](https://www.forbo.com/eurocol/en/products/products-floor-covering-installation/p8ar74)
- [Polyflor safety vinyl](https://www.polyflor.com/commercial/products/safety)
- [Polyflor Polysafe Standard PUR](https://www.polyflor.com/products/polysafe-standard-pur)
- [Polyflor Polysafe Apex](https://www.polyflor.com/products/polysafe-apex)
- [Altro safety flooring](https://www.altro.com/us/products/floors/safety-floors)
- [Altro HACCP](https://www.altro.com/us/blogs/altro-products-are-haccp-certified)
- [Altro Food & Drink production](https://www.altro.com/uk/sectors/other-sectors/food-and-drink-production)
- [Conica Conipur M](https://www.archiexpo.com/prod/conica/product-154138-1806704.html)
- [Conica Conipur MX+](https://www.archiexpo.com/prod/conica/product-154138-1806711.html)
- [Polytan synthetic surfaces](https://www.polytan.com/en/sports-surfaces)
- [Mondo Worldwide](https://www.mondoworldwide.com/na/en/)
- [Sika Israel — Gilar](https://gilar.co.il/)
- [Sikafloor PurCem HM-20](https://gcc.sika.com/en/construction/flooring-and-coating/industrial-flooring/resin-cementitioussystem/sikafloor-purcemhm-20.html)
- [Sika Middle East distributors](https://industry.sika.com/en/home/advanced-resins/distribution/distribution-middle-east.html)
- [Sika MultiDur](https://usa.sika.com/en/construction/floor-wall/flooring-systems/sikafloor-multidur.html)
- [FeRFA Standard Classification Oct 2024](https://ferfa.org.uk/wp-content/uploads/2024/11/The-FeRFA-Standard-Classification-Types-October-2024.pdf)
- [FeRFA homepage](https://ferfa.org.uk/standard/)
- [Resdev — European standards for resin flooring guide](https://www.resdev.com/wp-content/uploads/2020/11/european-standards-for-flooring-products.pdf)
- [Slip-Not R9-R13 guide](https://www.slip-not.co.uk/pages/slip-resistance-ratings-r9-r13)
- [Safety Direct America DIN 51130 explainer](https://safetydirectamerica.com/germanys-din-51130-slip-test-whats-it-good-for/)
- [ICRI Technical Publications](https://www.icri.org/resources/icri-technical-publications/)
- [DeFelsko CSP chips](https://www.defelsko.com/csp)
- [Israeli Standard SI 466 Part 1](https://www.sii.org.il/he/lobby/standardization/standard-page/?id=8da01f10-839e-48c7-8101-07143787bba0_HE)
- [ERFMI (Forbo/Tarkett/Bostik association)](https://erfmi.com/)
- [Feedspot Top 20 Flooring Magazines](https://magazine.feedspot.com/flooring_magazines/)
- [NBS Source (Ardex listing)](https://source.thenbs.com/manufacturer/ardex-uk-ltd/bWeKDEodYpuFq6Koxyh3fJ/products)

---

## 22. Open verifications (do before customer-facing publication)

- [ ] Current IL importer/agent for **Mapei, BASF/MBS, Altro, Polyflor, Tarkett, Forbo, Ardex** — call HQ, confirm 2026 contact.
- [ ] Confirm **Ucrete** post-Cinven branding — sold as standalone or under MasterTop umbrella?
- [ ] Cross-check **AR-class** and **compressive strength** numbers in §16–§17 against each brand's current TDS (PDFs change yearly).
- [ ] Verify **Stonhard ME** has IL install crew or only routes through regional office.
- [ ] Confirm if **Sherwin-Williams IL** stocks the General Polymers/HPF resin SKUs or only consumer paint.
- [ ] Check whether **ת״י 466** has a *resin-floor*-specific part or if IL spec writers cite EN 13813 directly.
- [ ] Look up **Polygiene** silver-ion antimicrobial — confirm it is exclusive to Flowcrete/Flowfresh and not licensed to other resin manufacturers.
- [ ] Verify **DIN 51130 → BS EN 16165** transition status — both still cited in TDS as of 2025; some labs still report DIN-only numbers.
