Repository: chernushoov/floordsgn-site

# Floor.DSGN Website

Сайт компании Floor.DSGN с админ-панелью для управления контентом.

## Быстрый старт: Публикация на Netlify

### Шаг 1: Создайте GitHub репозиторий

1. Зайдите на [github.com](https://github.com) и создайте аккаунт (если нет)
2. Нажмите "New repository"
3. Название: `floordsgn-site`
4. Выберите "Public"
5. Нажмите "Create repository"

### Шаг 2: Загрузите файлы в GitHub

**Вариант А: Через браузер (простой)**
1. На странице репозитория нажмите "uploading an existing file"
2. Перетащите ВСЕ файлы из папки `floordsgn-site`
3. Нажмите "Commit changes"

**Вариант Б: Через терминал**
```bash
cd /Users/alexey/Desktop/финал/floordsgn-site
git init
git add .

File: docs/research/rubber-and-microtopping.md
# Rubber Floors & Microtopping / Microcement Materials — Research Brief

> Research for FloorDSGN encyclopedia expansion. Israel-market focused.
> Prices marked `[verify]` where based on conversion from EU/US sources rather than direct IL quotes.
> Date: 2026-05-27.

---

## SECTION 1 — RUBBER FLOORS

### 1.1 Scope & Standards

Rubber flooring in IL falls into four very different families that share only the polymer base:

| Family | Form | Primary use | Key standard |
|---|---|---|---|
| Poured-in-place PU/EPDM | Liquid binder + rubber granules, cast on site | Sports halls, athletics tracks, playgrounds | EN 14904 (indoor sport), EN 1177 (playground impact), EN 14877 (outdoor sport) |
| Comfort PU | Self-levelling PU with elastic membrane | Residential, schools, hospitality | EN 13501 fire, IIC sound |
| Sheet rubber (calendered) | Factory-cured rolls/tiles | Healthcare, transit, education | EN 1817, ISO 26987 chemical |
| Rubber tiles (recycled) | Pressed SBR/EPDM tiles | Gyms, garage, terraces, playgrounds | ASTM F1292 (fall), ASTM F2772 (sports) |

Two safety standards everyone in IL spec-writing must know:
- **EN 14904** — indoor multi-sports. Classifies floors as **Point-Elastic (P1–P3)**, **Area-Elastic (A1–A4)** and **Combined-Elastic (C3–C7)** by shock absorption + vertical deformation. ([Mondo guide](https://www.mondoworldwide.com/na/en/spaziomondo/doyouknow/how-choose-indoor-sports-floor/), [Junckers EN 14904](https://www.junckershardwood.com/sports-flooring/specification-guide-for-sports-flooring-en-14904-fiba-and-more))
- **ASTM F1292 / EN 1177** — playground impact attenuation. Defines **Critical Fall Height (CFH)** — the maximum drop from which g-max and HIC stay under the life-threatening threshold (HIC < 1000). CFH is set by **shock-pad thickness**, not top coat. ([ASTM F1292 spec](https://store.astm.org/f1292-22.html), [Berleburger BSW](https://www.berleburger.com/en/playground-mat/quality-and-safety/))

---

### 1.2 Poured-in-place PU rubber (sports + playground)

**System anatomy** — always two layers cast wet on a primed concrete or asphalt base:
1. **Primer** — PU primer rolled onto cleaned substrate. Wear window ~10 min before granule mix must hit it. ([AdventureTurf install](https://adventureturf.com/article/the-poured-rubber-surfacing-installation-process/))
2. **Base / shock-pad** — SBR granules (recycled tyre buffings) + PU binder, ~10–12% binder by weight, screeded to thickness that targets the chosen Critical Fall Height. ([replaysurfacing DIY](https://replaysurfacing.com/diy-pour-in-place-rubber-surfacing/))
3. **Wear course** — pigmented EPDM granules + PU binder, 18–20% binder for UV/wear, troweled smooth to 10–15 mm.

#### Comparison table — poured PU rubber suppliers

| Brand | Flagship system | Wear-coat thickness | Total system thickness | Typical use | Standard claimed | TDS / Source |
|---|---|---|---|---|---|---|
| **Conica** (CH) | CONIPUR HG (indoor gym) | 2–3 mm PU on elastic layer | 7–13 mm w/ elastic layer | School/club gym halls | EN 14904 P/C class | [conica.com/products/conipur-hg](https://www.conica.com/products/conipur-hg/) |
| Conica | CONIPUR SP (outdoor) | 13 mm two-layer PU | 13 mm | Athletics, multi-sport courts | EN 14877, IAAF | [archiexpo CONIPUR SP](https://www.archiexpo.com/prod/conica/product-154138-1806720.html) |
| Conica | CONIPUR EPDM | 13 mm | 13 mm | Outdoor athletics, top class | EN 14877, IAAF | [archiexpo CONIPUR EPDM](https://www.archiexpo.com/prod/conica/product-154138-2115157.html) |
| **Polytan** (DE) | Rekortan PUR (indoor) / PolyPlay (outdoor) | base of rubber + PU + spray-applied PU top | 12–15 mm | Top-level athletics, FIBA halls | EN 14904, EN 14877, World Athletics | [polytan.com rekortan-pur](https://www.polytan.com/en/products/rekortan-pur-pur-indoor) |
| **BSW Berleburger / Regupol** (DE) | Regupol playground tiles + poured | tile 25–100 mm; poured 40–110 mm | up to 110 mm for CFH 3.0 m | Playgrounds, school yards | DIN EN 1177:2008, TÜV | [berleburger.com](https://www.berleburger.com/en/playground-mat/quality-and-safety/) |
| **Regupol America** | aktiv / aktivplus / aktivpro / TC CAD | 6–25 mm rolls; TC CAD = installed track | 6–25 mm fitness; 13 mm athletics | Fitness, weight rooms, indoor track | ASTM F2772 sport; ASTM F2569 | [sports.regupol.us/product/aktiv](https://sports.regupol.us/product/aktiv/) |
| **Italgreen** (IT) | Synthetic turf + SBR/cork (Geofill) infill | pile 40–60 mm; infill 20–40 mm | turf system | Football, rugby — not "rubber" per se but uses rubber infill | FIFA Quality Pro, LND | [italgreen.it FAQ](https://www.italgreen.it/en/sport/faq) |

#### Cost (IL estimates) `[verify]`

Sport-grade poured PU is project-quoted, but ballpark for IL (converted from EU spec + 15–25% import duty/install premium):
- Indoor multi-sport hall (Conica HG / Polytan): ₪450–₪750 / m² supplied-and-installed `[verify]`
- Outdoor athletics track (Polytan/Conica EPDM): ₪500–₪900 / m² `[verify]`
- Playground PIP (40–80 mm system, CFH ≤ 2.0 m): ₪380–₪650 / m² `[verify]`
- Recoat / refresh wear course (every 8–12 years for sport, every 6–10 years for playground): ₪120–₪220 / m² `[verify]`

#### Lifespan & recoat
- Sport poured PU: **15–25 years structural**, repaint/refresh **every 8–12 years** (depending on UV/use).
- Playground PIP wear course: **7–12 years** before EPDM granule loss requires re-broadcast or full re-cap.
- Standard supplier warranty: 5–8 years against wear/delamination.

---

### 1.3 Comfortfloor (Sika) — comfort-grade residential PU

Already on the FloorDSGN site — included here for **comparison vs poured sports rubber and sheet rubber** so the encyclopedia can route users correctly.

| Spec | Sika Comfortfloor PS-23 | Sika Comfortfloor PS-66 (sound) | Sika Comfortfloor Marble FX |
|---|---|---|---|
| System type | Self-smoothing PU on elastic membrane | PU + thicker sound-insulating elastic layer | Decorative multi-colour PU |
| Thickness | 2.5–3.0 mm | 4–5 mm total | 2.5–3.0 mm |
| Sound reduction | basic | ~14 dB ΔLw | basic |
| Colours | 72 standard + RAL Classic / NCS 1950 (effectively unlimited) | same | monochrome, flaked or multi-colour artistic |
| Wet rooms? | Suitable with full membrane + Sika Comfortfloor sealer | yes | yes |
| Typical use | apartments, hotels, retail, light commercial | apartments above other apartments, hotels | feature areas, lobbies, showrooms |
| TDS | [sika.com Comfortfloor PS-23](https://usa.sika.com/en/products/sika-comfortfloorps-23.html) | [sika.com Comfortfloor PS-66](https://gbr.sika.com/en/construction/flooring/comfortfloor-systems/sika-comfortfloorps-66.html) | [sika.com Comfortfloor Marble FX](https://gbr.sika.com/en/construction/flooring/comfortfloor-systems/sika-comfortfloor-marble-fx.html) |

**Brand context:** Comfortfloor is a PU resin system, not a rubber product per se — it gets compared to rubber because of its tactile cushion + seamless look. It does **not** meet EN 14904 sport classes; it is positioned as residential / hospitality / light commercial. ([Sika Comfortfloor brand](https://www.sika.com/en/brands/comfortfloor.html), [Selection guide PDF](https://www.sika.com/dms/getdocument.get/2c9b7ed5-ed17-4a5f-a1fb-821a077072d0/glo-sika-comfortfloor-selection-guide.pdf))

**Cost IL `[verify]`:** ₪320–₪520 / m² supplied-and-installed for PS-23; PS-66 adds ~₪80–₪120 / m² for the sound layer.

---

### 1.4 Sheet rubber (calendered, factory-cured)

Calendered sheets/tiles cured in factory, glued to substrate. Premium category — used where homogeneity, hygiene, and acoustic comfort matter more than "sport" rebound.

| Brand | Product | Thickness | Slip class (DIN 51130) | Key application | TDS / Source |
|---|---|---|---|---|---|
| **Mondo** (IT) | Sportflex M | 8 / 10 / 12 mm | n/a (sport) | Indoor multi-sport, gymnastics | [Sportflex M](https://www.kieferusa.com/by-brand/mondo/mondo-sportflex-m/) |
| Mondo | Advance | 4 / 6 / 8 / 10 mm | n/a (sport) | School + community gyms | [Mondo Advance](https://www.kieferusa.com/by-brand/mondo/mondo-advance/) |
| Mondo | Harmoni | 3 mm | up to R10 | Commercial / retail / education | [Spec sheet HARMONI](https://mondocontractflooring.com/wp-content/uploads/2017/06/Spec-Spec-HARMONI.pdf) |
| Mondo | Granito | 2 / 3 mm | up to R10 | Commercial transit, education | [mondocontractflooring.com](https://mondocontractflooring.com/products/) |
| **Nora** (DE — Interface) | noraplan (homogeneous sheet) | 2 / 3 / 3.5 mm | up to R11 | Healthcare, labs, transit | [shop.interface.com/nora-rubber](https://shop.interface.com/US/en-US/resilient/nora-rubber/) |
| Nora | norament tiles | 3.5 mm (610×610) | up to R10 | Heavy traffic — airports, transit | [nora.com healthcare](https://www.nora.com/united-states/en/market-segments/healthcare/rubber-flooring-benefits/hygienic-floors) |
| **Altro** (UK) | Altro Stronghold 30 | 3 mm | PTV >36 wet; R12 equivalent | Commercial kitchens, wet areas | [Altro Stronghold 30](https://www.altro.com/us/products/altro-stronghold-30) |
| Altro | Classic 25 | 2.5 mm | R11 | Healthcare, education wet | [Altro Classic 25 — Altro range](https://www.altro.com/uk/explore-altro/about-us/the-altro-promise/performance/safety) |
| Altro | Aquarius | 2 mm | R11 (barefoot R-rating) | Showers, changing rooms | [Altro safety floors](https://www.altro.com/us/products/floors/safety-floors) |
| **Polyflor** (UK) | Polysafe Standard PUR | 2 mm | R10 / R11 ramp | Schools, healthcare, retail | [Polysafe Standard PUR](https://www.polyflor.com/products/polysafe-standard-pur) |
| Polyflor | Polysafe Apex | 3 mm | R12 | Commercial kitchens, industrial | [Polysafe Apex](https://www.polyflor.com/products/polysafe-apex) |

**Note on Polyflor**: Polyflor is technically **safety vinyl** (PVC + embedded aggregates), not rubber — included here because IL specifiers often bundle it with rubber sheet for the same wet-room briefs. The R-rating + aggregate-through-wear-layer construction is the key differentiator from cheap embossed vinyl. ([Polyflor slip resistance](https://www.polyflor.com/commercial/products/safety))

**Lifespan & recoat:**
- Nora rubber: **30+ years** — non-porous, no wax/sealant needed; refresh = clean + spot polish only. ([Why choose nora](https://www.interface.com/US/en-US/resilient/nora-rubber-benefits.html))
- Mondo sport: 30+ years; **15-year manufacturer warranty** against excessive wear ([performancesurfaces Mondo](https://www.performancesurfaces.com/manufacturers/mondo/))
- Altro safety: 10–15 years in commercial; PTV sustained for product life due to through-thickness aggregate. ([Altro safety promise](https://www.altro.com/uk/explore-altro/about-us/the-altro-promise/performance/safety))

**Cost IL `[verify]`:**
- Mondo / Nora premium sheet rubber: ₪380–₪650 / m² supplied + installed
- Altro / Polyflor safety vinyl: ₪220–₪380 / m²

---

### 1.5 Rubber tiles (SBR/EPDM, recycled rubber, gym tiles)

The IL gym/garage/playground budget tier. Two construction grades:

| Grade | Composition | Thickness range | Typical use | Notes |
|---|---|---|---|---|
| **Pure SBR (recycled tyre)** | 100% SBR granules + PU binder, black + colour fleck | 8 / 10 / 12 / 15 / 20 / 30 / 40 / 50 mm | Home gym, garage, weight rooms | Cheapest. Smells for first weeks. UV-fades. |
| **SBR core + EPDM top** | SBR base + 2–3 mm EPDM colour wear layer | 15 / 20 / 30 / 40 / 50 mm | Commercial gyms, schools, playgrounds | EPDM top is UV-stable + cleaner |
| **100% EPDM** | Virgin EPDM granules + PU binder | 8 / 10 / 15 / 20 / 30 mm | Premium / colour-critical / play | Most expensive |

**Standard thicknesses & matching use** (industry-wide, from [greatmats EPDM gym](https://www.greatmats.com/how-thick-is-epdm-gym-flooring.php), [gym-flooring.com SBR vs EPDM](https://www.gym-flooring.com/blogs/news/sbr-vs-epdm-gym-flooring-which-should-you-choose)):
- 8–10 mm — cardio area, light fitness
- 12–15 mm — free weights up to 50 kg
- 20–30 mm — CrossFit, Olympic lifting from low height
- 40–50 mm — drop platforms, dropped barbells from overhead
- 50–100 mm — playgrounds, CFH 1.5–3.0 m

**Cost IL `[verify]`:**
- Recycled SBR 20 mm: ₪90–₪140 / m² material; +₪40–₪80 / m² install (interlocking → glue-down adds)
- SBR+EPDM 20 mm: ₪150–₪250 / m²
- 100% EPDM 15 mm: ₪220–₪400 / m²

**Install method:** Interlocking (puzzle-edge) for DIY/temporary; **glue-down with PU adhesive** for commercial — required by all manufacturer warranties.

**Lifespan:** 10–20 years; UV-exposed tiles fade in 3–5 years (cosmetic only).

---

### 1.6 Conductive / ESD rubber — server rooms, electronics, MRI

For ATEX zones, hospital MRI suites, semiconductor handling, server rooms — flooring must dissipate static charge into a grounded loop.

**Specification window** ([StaticWorx EC rubber](https://staticworx.com/products/flooring/ec-sd-rubber/), [Sika ESD](https://www.sika.com/en/construction/floor-systems/esd-flooring.html)):
- **Conductive (EC)**: resistance 1.0 × 10⁴ – 1.0 × 10⁶ Ω. Hard ATEX zones, EPA workstations.
- **Static-Dissipative (SD)**: resistance 1.0 × 10⁶ – 1.0 × 10⁹ Ω. Server rooms, control rooms, healthcare.
- Critical metric: **body voltage generation < 100 V** with required footwear; **< 400 V** for general office/server room. ([StaticWorx specifying](https://staticworx.com/learning_center/selecting-specifying-esd-floor/electronics-handling-manufacturing-applications/))
- Test methods: **ASTM F150** (resistance) and **ANSI/ESD STM 7.1**.

**System options:**
| System | Construction | Thickness | Use |
|---|---|---|---|
| Sika Sikafloor ESD (epoxy/PU + conductive copper grid + ESD topcoat) | conductive primer + ESD epoxy + conductive copper-tape grid | 2–4 mm | electronics, ATEX, labs |
| Nora norament conductive tile | homogeneous rubber + conductive carbon black | 3.5 mm | server rooms, MRI suites |
| StaticWorx Eclipse EC rubber | conductive rubber tile + grounding strips | 3.5 mm | data centres, control rooms |

**Cost IL `[verify]`:** ₪450–₪900 / m² installed (the grid + grounding install is most of the cost).

---

### 1.7 Schools / kindergartens — safety standards stack

In IL projects for schools and kindergartens the binding triple is usually:
1. **EN 1177** — playground impact (CFH, HIC, g-max) ([Berleburger BSW](https://www.berleburger.com/en/playground-mat/quality-and-safety/))
2. **EN 14904** — indoor multi-sports if gym hall is in scope
3. **EN 13501-1** — fire reaction class (Bfl-s1 typical minimum for educational interiors)

**Practical sub-spec:**
- Indoor classrooms / corridors → 2–3 mm sheet rubber (Nora, Mondo Harmoni) or 2 mm safety vinyl (Polysafe), R10 minimum
- Indoor gym hall → 8–10 mm poured PU on elastic layer (Conica HG, Polytan), Class P2/P3 or A4
- Outdoor playground → SBR shock pad sized to CFH + 10–15 mm EPDM wear coat (Berleburger Regupol pattern)
- Kindergarten nap rooms → 4 mm Comfortfloor PS-66 for sound + softness

---

### 1.8 Healthcare — bacteriostatic, autoclavable

The hospital spec is owned by **Nora by Interface** at the global level. ([nora healthcare hygienic floors](https://www.nora.com/united-states/en/market-segments/healthcare/rubber-flooring-benefits/hygienic-floors))

Why Nora dominates:
- Dense vulcanised rubber — no plasticisers, no PVC, no halogens
- Chemical-resistance tested to **EN ISO 26987**
- Surface inhibits bacterial growth (no wax/sealer required) — passes hospital infection-control audits
- R9–R11 slip rating in standard rooms; R11–R12 in wet zones
- Conductive / SD versions for OR, MRI
- Welded seams give monolithic surface (cove the walls = no joints anywhere)

Alternative: **Altro safety floors** with welded seams + sit-on cove (for kitchens, sluice rooms, wet labs). ([Altro Stronghold 30 — commercial kitchens](https://www.altro.com/us/products/altro-stronghold-30))

**Autoclavable?** Bulk rubber sheet is **not autoclavable** — instead, the hygiene model is "monolithic surface + welded seams + cove-up walls + daily wet-clean with neutral detergent". This is the IL Ministry-of-Health expected spec for OR/ICU corridors.

---

### 1.9 Quick-pick summary — which rubber for which job

| Job | Recommended system | Why |
|---|---|---|
| Apartment / hotel — quiet warm floor | Sika Comfortfloor PS-66 (4 mm) | Sound + soft + seamless + colour-flexible |
| School corridor | Nora noraplan (2 mm) or Polysafe Standard (2 mm) | Tough, cleanable, R10, 30y life |
| School gym hall | Conica CONIPUR HG (poured 8–13 mm) | EN 14904 P/C, multi-sport line markings |
| Outdoor athletics track | Polytan Rekortan / Conica EPDM (13 mm) | World Athletics certified, UV-stable |
| Kindergarten playground | Berleburger Regupol PIP, 40–110 mm | EN 1177 CFH-tested, EPDM wear coat |
| Hospital corridor / OR | Nora noraplan (3–4 mm), welded + coved | Bacteriostatic, IIC chemical, R10–R11 |
| Server room | Nora SD rubber tile + grounding | 10⁶–10⁹ Ω, ASTM F150 verified |
| Home gym | EPDM-top recycled tile 20–30 mm | Cheap, DIY-installable, sufficient cushion |
| Commercial kitchen | Altro Stronghold 30 (3 mm) | R12 wet, oil-and-fat resistant, coved up wall |

---

## SECTION 2 — MICROTOPPING / MICROCEMENT MATERIALS

### 2.1 What this category actually is (and isn't)

"Microcement" is a marketing umbrella over several **chemically distinct** systems. Specifying one when you needed another is the #1 cause of failures the IL market sees.

Three binder families:

| Binder family | Examples | Strengths | Weak point |
|---|---|---|---|
| **Cement + acrylic / polymer resin (2-comp)** | Topciment Sttandard, Pavistamp PAVICEM, Sikafloor MicroTop | Hard, abrasion-resistant, fast curing | Needs PU sealer for wet areas; can hairline crack on flex |
| **Cement + lime + polymer (hybrid)** | Mortex (Beal), Mineral Skin (Beal) | Naturally water-repellent, organic look | Softer than pure-cement, more sensitive to acid |
| **Pure lime** (no cement) | Marmorino, Veneziano, Tadelakt | Breathable, antibacterial, period-authentic | Slow cure (carbonation), demanding application, not for floors at high traffic |
| **Epoxy / PU pseudo-microcement** | Some "decorative concrete overlays" in US (Increte, Decra-Mix) | Chemically robust, can mimic look | Not breathable, not technically microcement |

Always ask the **TDS** for binder chemistry, **never** rely on the trade name.

---

### 2.2 Product-by-product comparison table

| Product | Origin | Binder chemistry | Typical thickness (total system) | Granulometry | Finish look | Waterproof? | Wall / Floor / Wet | TDS / Source |
|---|---|---|---|---|---|---|---|---|
| **Sika Sikafloor MicroTop / Sikafloor-470 Level** | CH | Cement + polymer, fibre-reinforced (470 = self-levelling underlay; MicroTop = thin decorative) | 470: 10–50 mm (underlayment); MicroTop: 2–3 mm | fine | matt to silk after sealer | with PU/epoxy sealer | both | [Sikafloor-470 Level](https://mys.sika.com/en/construction/flooring/cementitious-flooring/sikafloor-470-level.html), [Sika DecoDur range](https://usa.sika.com/en/construction/floor-wall/flooring-systems/sikafloor-decodur.html) `[verify — exact Sika decorative microcement product name varies by region]` |
| **Sika DecoDur ES-26 Flake** | CH | Epoxy binder + vinyl flake | 2–3 mm | flake (not microcement, included because IL Sika reps cross-sell it) | high-gloss, gritted | sealed, yes | floor mainly | [Sika DecoDur ES-26 Flake](https://mng.sika.com/en/construction/flooring/commercial-flooring/sikafloor-decodures-26flake.html) |
| **Topciment Atlanttic Aquaciment®** | ES | 2-component cement + resin, anti-slip granulometry | 1.5–3 mm (XXL prep 0.9 mm + XL finish 0.6 mm) | XXL 0.9 mm, XL 0.6 mm | matt anti-slip | yes — designed for chlorine + salt pools | wall, floor, pool, sauna, spa | [topciment.com Atlanttic](https://www.topciment.com/en/microcements/microcement-for-pools-atlanttic) |
| **Topciment Marmolife** | ES | Cement + resin (marble-effect veining) | 2–3 mm | medium | matt to satin (looks like polished marble) | with PU sealer | wall, floor | [topciment.com](https://www.topciment.com/en-us/microcement) |
| **Topciment Microfino** | ES | One-comp (Evoluttion) or 2-comp (Sttandard); fine granulometry | 1.5–2 mm | very fine | smooth silk | with PU sealer | walls primarily, also light-traffic floor | [topciment Microfino](https://shop.topciment.com/products/evoluttion-microfino-m-15kg/459933000086724457) |
| **Topciment Sttandard** | ES | 2-component cement + resin | 2–3 mm | medium-fine | matt, silk, gloss (sealer choice) | with PU sealer | wall + floor | [topciment Sttandard](https://www.topciment.com/en/microcements/two-component-microcement-sttandard) |
| **Pavistamp PAVICEM** | ES | Cement + polymer, 2-comp | 1.5–3 mm (0.5 mm per coat) | fine | matt to satin | with sealer | wall + floor | [Pavistamp PAVICEM](https://pavistamp.com/en/pavements-and-floor-renovations/pavicem-microcement/) |
| Pavistamp PAVICEM HD / monocomponent | ES | Cement + polymer | 1–2 mm | fine | matt | with sealer | wall + floor | [Pavistamp PAVICEM HD](https://pavistamp.com/en/pavements-and-floor-renovations/pavicem-hd-microcemento/), [Pavistamp monocomponent](https://pavistamp.com/en/pavements-and-floor-renovations/microcem/) |
| **Mortex** (Beal International) | BE | Cement + lime + polymer (water-repellent in mass) | 2–3 mm | fine | smooth, soft sheen | yes — waterproof in the mass | wall, floor, shower, pool, basin | [bealinternational.com Mortex](https://bealinternational.com/en/mortex/), [ARTALIS Mortex](https://artalis.be/en/mortex-bathroom-and-italian-shower/) |
| **Marmorino** (various — Stucco Italiano, Vasari, Meoded, FirmoLux) | IT | Lime + crushed marble + marble dust (no cement) | 1–2 mm (multi-coat) | fine to medium marble particles | matt to satin to high-polish | naturally water-repellent; needs wax for wet | walls primarily; light-traffic feature floors only | [Stucco Italiano Marmorino fine](https://stuccoitaliano.com/mineral-wall-plasters/marmorino-fine/), [Meoded application](https://meodedpaint.com/marmorino-plaster-application-guide/) |
| **Tadelakt** (multiple — Tadelakt US, Earthaus, Decora) | Morocco | Pure slaked lime + marble dust/sand + olive-oil soap | ~3 mm in 2 layers (4 coats × 0.5–1 mm) | very fine | high polish (stone-rubbed), silky | yes — soap-saponification seals pores; period-correct for hammam | walls, sinks, baths, showers, pools | [Tadelakt Wikipedia](https://en.wikipedia.org/wiki/Tadelakt), [Earthaus Tadelakt](https://earthausplaster.com/pages/tadelakt-interior-finish), [Decora Tadelakt](https://decora-ac.com/lime-finishes/lime-powder/tadelakt/) |
| **Béton Ciré** (Marius Aurenti, Home of Concrete, Festfloor) | FR | Cement + water-based resin + mineral pigments | 2–3 mm in 2 coats (~1.5 mm + ~1.5 mm) | fine | matt to silk after wax/sealer | with sealer (PU or wax) | wall, floor, terrace, bathroom | [Marius Aurenti Béton Ciré Classic](https://www.mariusaurenti.com/en/materials/beton-cire-classic-25-years-of-innovation-for-your-floors-walls-bathrooms-and-terraces/), [Home of Concrete](https://www.homeofconcrete.com/en/beton-cire/) |
| **Pavistamp Stamped overlay** | ES | Polymer-modified cement | 6–15 mm (stamped); 2 mm (skim) | medium-coarse | textured, stone-pattern stamped | with sealer | floor (stamped); both (skim) | [Pavistamp guide](https://pavistamp.com/wp-content/uploads/pdf/en/catalogo-pavistamp-en.pdf) |
| **Increte Systems** (Euclid Chemical) | US | Polymer-modified cement (Thin-Crete + Spray-Deck) | 1.5 mm (skim/spray) to 19 mm (stampable) | various | stamped texture, sprayed, broom | with sealer | exterior + interior floor | [Increte Thin-Crete](https://www.forconstructionpros.com/concrete/decorative/decorative-overlays/product/10091699/increte-systems-thincrete-vertical-stamped-overlay-system), [Increte Spray-Deck](http://www.hbsltd.net/pd94890/increte-spray-deck-decorative-concrete-overlay-system) |
| Decra-Mix (US decorative overlay) | US | Polymer-modified cement | 1.5–19 mm depending on system | various | broom, trowel, stamp | with sealer | floor | `[verify — limited public TDS]` |

> **Sikafloor 470 caveat:** The original brief listed "Sika Microcement / Sikafloor 470". Sikafloor-470 Level is actually a **self-levelling cementitious underlayment** (10–50 mm), not a thin decorative microtopping. Sika's thin decorative product line is **Sikafloor DecoDur / Sika MicroTop / Sika ComfortFloor MicroTop** depending on region. For IL specifiers: ask the local Sika rep for the exact decorative-microcement TDS; do **not** spec 470 for a 2 mm wall finish. ([Sikafloor-470 TDS](https://mys.sika.com/dam/dms/my01/7/sikafloor-470-level.pdf), [Sika DecoDur USA](https://usa.sika.com/en/construction/floor-wall/flooring-systems/sikafloor-decodur.html))

---

### 2.3 Composition deep-dive

#### Cement-based 2-component microcement (the "modern" microcement)
Typical formulation ([Topciment composition](https://www.topciment.com/en-us/microcement)):
- **Hydraulic binder** — white or grey cement (often CEM I 52.5)
- **Selected aggregates** — fine quartz or limestone (granulometry: 0.1–0.9 mm depending on product)
- **Synthetic resin** — acrylic, styrene-acrylic, or hybrid polymer (component B, the "liquid")
- **Specific additives** — pigments, rheology modifiers, fibres, water-retainers

Cure: hydraulic + film-forming. Functionally cured 24–48 h, fully cured 7 days. Resin enhances flex, abrasion, and reduces shrinkage cracks.

#### Lime-only (Marmorino / Tadelakt)
- Slaked lime putty (Ca(OH)₂) + crushed marble / marble dust / very fine sand
- Pigments (mineral, lime-fast only — no synthetic dyes)
- Tadelakt also: olive-oil soap (saponified at the end with the lime → calcium stearate plug = waterproofing)
- Cure: **carbonation** with atmospheric CO₂ — slow, weeks to months for full hardness. Bacteriostatic by high pH during cure.

#### Mortex / hybrid
- Cement + slaked lime + acrylic resin + mineral pigment
- Mass-waterproof (no through-pores), but still slightly breathable thanks to lime

#### Béton Ciré (French)
- White or grey cement + ground stone aggregate + acrylic/PU resin + mineral pigment
- Two coats × ~1.5 mm, often sanded between coats, then PU or wax sealed

---

### 2.4 Finish look matrix

| Product | Matt | Silk / Satin | Gloss | Stone-polish | Marble-veining | Stamped/textured |
|---|---|---|---|---|---|---|
| Sika DecoDur | • | • | • | — | — | — |
| Topciment Sttandard | • | • | • | — | — | — |
| Topciment Marmolife | — | • | • | — | • | — |
| Topciment Microfino | • | • | — | — | — | — |
| Topciment Atlanttic | • | — | — | — | — | — (anti-slip) |
| Pavistamp PAVICEM | • | • | — | — | — | — |
| Mortex | • | • | — | — | — | — |
| Marmorino | • | • | • | • | • | — |
| Tadelakt | — | • | • | • | — | — |
| Béton Ciré | • | • | — | — | — | — |
| Increte Thin-Crete / Spray-Deck | • | — | — | — | — | • |

Gloss / silk / matt is **sealer-controlled**, not microcement-controlled. The base microcement is generally matt; **PU matt / silk / gloss top coats** dictate final sheen.

---

### 2.5 Waterproofness — single most-asked question

**Headline:** Microcement is **water-repellent**, not **waterproof in code-compliant sense**. For a wet room (IL shower / bathroom / pool / spa), the build-up must be:

1. **Substrate** — sound concrete, screed, or tile
2. **Waterproof membrane** — code-compliant tanking (cementitious or liquid PU/polymer) under the microcement; sealing strips at floor-wall junction
3. **Reinforcement mesh** in corners and stress points
4. **Microcement base + finish coats** — 2–3 mm total
5. **PU sealer** — 2 coats, with 7-day cure before water contact in showers ([festfloor microcement bathroom](https://festfloor.com/pages/microcement-in-the-bathroom))

The microcement layer is the **decorative + abrasion** layer; the membrane below is the **water-stop**. ([Resin Flooring Co. waterproofing microcement](https://www.resinflooringcompany.com/waterproofing-and-microcement-within-a-bathroom-or-wetroom/), [Smartcret problems guide](https://www.smartcret.com/en/blogs/news/problems-with-microcement-yes-they-exist-avoiding-them-is-easy))

**Exceptions (mass-waterproof products):**
- **Mortex** — water-repellent in the mass, often used without secondary membrane on stable substrates ([Mortex Beal](https://bealinternational.com/en/mortex/))
- **Tadelakt** — the lime + soap saponification creates calcium stearate that plugs the pores; period-correct for hammams and traditional baths

Even with mass-waterproof products, IL good-practice **still** uses a membrane for showers — because the failure is in joints and substrate movement, not in the microcement itself.

**Sealer renewal interval (critical and under-disclosed):**
- Dry areas — every 4–5 years
- Wet areas (showers, kitchens) — every 2 years ([microcementec problems](https://www.microcementec.com/en/microcement-problems-tips-to-solve-cracks-scratches-stains/))

---

### 2.6 Where each is used in IL practice `[verify market share]`

| Application | Recommended product | Why |
|---|---|---|
| Bathroom floor + walls (modern look) | Mortex, Topciment Sttandard, Béton Ciré | Thin (no level loss over tile), seamless, water-repellent |
| Walk-in shower (zero-curb) | Mortex (mass waterproof) **or** Topciment Sttandard + PU FEST TURBO sealer | Need: membrane + microcement + 2× PU |
| Pool deck / pool basin | Topciment Atlanttic Aquaciment | Designed for chlorine + salt; anti-slip granulometry |
| Hammam / Moroccan-style bath | Tadelakt | Period-correct, breathable, antibacterial |
| Living-room floor (5–20 mm self-leveller) | Sikafloor-470 + DecoDur top coat | 470 levels the substrate; DecoDur gives décor finish |
| Kitchen countertop / island | Béton Ciré or Topciment Microfino + food-safe sealer | Slim profile, seamless |
| Restaurant / commercial floor | Topciment Sttandard, Pavistamp PAVICEM HD | Mid-traffic, recoatable |
| Feature wall — luxury hotel | Marmorino Veneziano | Polishable to mirror, lime-authentic, RAL/NCS pigment range |
| Exterior pool deck + patio | Increte Spray-Deck, Pavistamp stampable | UV-stable, stamped textures, large-format |

---

### 2.7 Known issues — what fails and why

Synthesised from [Smartcret problems](https://www.smartcret.com/en/blogs/news/problems-with-microcement-yes-they-exist-avoiding-them-is-easy), [Topciment problems guide](https://www.topciment.com/en-us/new/microcement-problems-tips-to-avoid-them), [Seamless Overlays — cracking + discoloration](https://seamlessoverlays.com/blog/microcement-problems-cracking-discolouration-amp-how-to-avoid-them), [microcementec fissures](https://www.microcementec.com/en/fissures-in-microcement-causes-and-effective-solutions/):

| Failure mode | Root cause | How to prevent |
|---|---|---|
| **Hairline cracking** | Substrate movement; missing decoupling membrane; rigid microcement over flexible subfloor | Always use mesh + decoupling at joints; never apply over un-cured screed (≥ 28 d) |
| **Larger structural cracks** | Building settlement, no expansion joint respect | Honour every existing structural joint with a matching surface joint |
| **Colour drift / blotchy patches** | Inconsistent mix ratio between batches; high humidity during cure; uneven trowel pressure | Mix full bags only; control RH ≤ 60% during cure; same trowel hand for the whole panel |
| **Trowel marks visible** | Premature water evaporation, drying too fast | Cool, low-RH room; avoid direct sun/draughts |
| **Surface scratches in service** | Sealer wear; furniture without felt pads | Felt pads; renew sealer at correct interval |
| **Sealer milkiness / loss of gloss** | Sealer aged out, especially in wet area | Renew every 2 yr wet, 4–5 yr dry |
| **Pool / outdoor color loss** | UV + chlorine + salt | Spec UV-stable product (Atlanttic), UV-stable sealer |
| **Sealer peel in shower** | Inadequate cure time before water exposure | 7 d cure for PU in shower zones before first wet use |
| **Efflorescence (white bloom)** | Water pushing through from substrate, dissolving calcium hydroxide | Fix moisture ingress first; use vapour-permeable sealer only above-grade |

---

### 2.8 Cost (IL estimates) `[verify]`

Microcement is **labour-dominated** — material is a small fraction of the bill. Local applicator skill swings the price more than brand choice.

| Scope | Range (₪ / m², installed) | Notes |
|---|---|---|
| Open floor, large area (≥ 30 m²), single tone | ₪380–₪650 | Big areas amortise prep |
| Small bathroom — floor + 3 walls | ₪600–₪1100 | More planes = more time |
| Walk-in shower (floor + walls + niche) | ₪800–₪1400 | Premium; 7 d cure window blocks bathroom |
| Kitchen island / countertop | ₪900–₪1500 per linear m | High prep, food-safe sealer |
| Marmorino feature wall (lime-only) | ₪500–₪900 | Demands lime-experienced plasterer |
| Tadelakt hammam (lime + soap) | ₪1100–₪1800 | Specialist, near-extinct skill in IL |
| Béton Ciré full apartment | ₪450–₪700 | Mid-volume; sealer included |
| Sealer renewal | ₪80–₪140 | Every 2 yr wet / 4–5 yr dry |

International benchmarks for cross-check (from [Smartcret cost guide](https://www.smartcret.com/en/blogs/news/microcement-cost-under-review-everything-you-need-to-know), [Seamless Overlays X-Bond pricing](https://seamlessoverlays.com/blog/the-cost-of-microcement-x-bond-pricing-2024)):
- US installed: $30–$75+ / sq ft = ~₪1100–₪2700 / m²
- UK installed: £80–£180 / m² = ~₪400–₪900 / m²

IL pricing typically sits closer to the UK / EU mid-range.

---

### 2.9 Quick-pick decision tree — microcement family

```
Is it a wet area (shower / pool / hammam)?
├── Yes
│   ├── Period look / traditional → Tadelakt
│   ├── Pool / chlorine / salt → Topciment Atlanttic
│   ├── Modern, no membrane preference → Mortex
│   └── Modern, code-compliant build-up → Topciment Sttandard + tanking + PU FEST TURBO
└── No
    ├── Floor, mid-to-high traffic → Sika DecoDur / Topciment Sttandard / Pavistamp PAVICEM HD
    ├── Wall, high-design → Marmorino Veneziano or Topciment Marmolife
    ├── Apartment-wide seamless look → Béton Ciré
    └── Kitchen counter → Béton Ciré or Topciment Microfino + food-safe sealer
```

---

## SECTION 3 — CROSS-CATEGORY NOTES FOR THE ENCYCLOPEDIA

### 3.1 What both categories share
- Both are **seamless** — that's the design promise that brings customers to the FloorDSGN brief.
- Both **depend on substrate quality** — moisture, flatness, soundness. Skipping prep is the #1 failure root.
- Both have a **sealer / wear coat** that must be renewed on a schedule. Customers must be told this **up front**.
- Both can be specified with **R-class slip rating** for wet/outdoor areas (rubber via embedded aggregate; microcement via Atlanttic-type anti-slip granulometry).

### 3.2 What separates them
- **Rubber = elastic, energy-returning, acoustic.** Microcement = rigid, polished, photogenic.
- Rubber typically **8 mm – 40 mm** (sport-grade). Microcement typically **2–3 mm** decorative.
- Rubber wears slowly + invisibly. Microcement shows wear in the sealer/sheen first.
- Rubber comes from a **factory** (homogeneity guaranteed). Microcement is hand-applied — installer skill is decisive.

### 3.3 Encyclopedia structure recommendation

Each subsection above maps to a standalone encyclopedia page:

**Rubber:**
- `/encyclopedia/rubber/poured-pu-sport` (Conica, Polytan, Regupol indoor)
- `/encyclopedia/rubber/poured-pu-playground` (Berleburger, EN 1177)
- `/encyclopedia/rubber/comfortfloor-residential` (Sika)
- `/encyclopedia/rubber/sheet-rubber-healthcare` (Nora, Mondo, Altro, Polyflor)
- `/encyclopedia/rubber/tiles-gym` (SBR / EPDM tiles)
- `/encyclopedia/rubber/esd-conductive` (server room, MRI)

**Microcement:**
- `/encyclopedia/microcement/cement-based` (Sika, Topciment Sttandard, Pavistamp)
- `/encyclopedia/microcement/mortex-hybrid` (Mortex, Mineral Skin)
- `/encyclopedia/microcement/marmorino-lime` (Veneziano, polished lime)
- `/encyclopedia/microcement/tadelakt` (Moroccan tradition)
- `/encyclopedia/microcement/beton-cire` (French)
- `/encyclopedia/microcement/decorative-overlays` (Increte, stamped concrete)
- `/encyclopedia/microcement/wet-rooms` (build-up, sealers, schedule)
- `/encyclopedia/microcement/known-issues` (what fails and why)

---

## Sources

### Sports + poured rubber
- [Conica AG — product range](https://www.conica.com/arten-von-kunststoffbelaegen/)
- [Conica CONIPUR HG](https://www.conica.com/products/conipur-hg/)
- [Archiexpo — CONIPUR SP](https://www.archiexpo.com/prod/conica/product-154138-1806720.html)
- [Archiexpo — CONIPUR EPDM](https://www.archiexpo.com/prod/conica/product-154138-2115157.html)
- [Polytan Rekortan PUR](https://www.polytan.com/en/products/rekortan-pur-pur-indoor)
- [Polytan synthetic surfaces](https://www.polytan.com/en/sports-surfaces)
- [Junckers — EN 14904 specifier guide](https://www.junckershardwood.com/sports-flooring/specification-guide-for-sports-flooring-en-14904-fiba-and-more)
- [Mondo — How to choose indoor sports floor](https://www.mondoworldwide.com/na/en/spaziomondo/doyouknow/how-choose-indoor-sports-floor/)
- [Sport England — Floors for Indoor Sports (PDF)](https://sportengland-production-files.s3.eu-west-2.amazonaws.com/s3fs-public/floors-for-indoor-sports.pdf)
- [Gerflor — Why EN 14904 matters (infographic)](https://www.gerflor.au/sites/web_au_b2b/files/2024-09/Sports%20Infographic%20Final.pdf)
- [Regupol America — Aktiv](https://sports.regupol.us/product/aktiv/)
- [Regupol America — Aktivplus](https://sports.regupol.us/product/aktivplus/)
- [Regupol America — TC CAD](https://www.regupol.us/tc-cad/)
- [Berleburger BSW — playground quality + safety](https://www.berleburger.com/en/playground-mat/quality-and-safety/)
- [Italgreen — synthetic turf FAQ](https://www.italgreen.it/en/sport/faq)
- [Italgreen — soccer turf guide](https://www.italgreen.org/en/synthetic-soccer-turf-a-comprehensive-guide)

### Comfortfloor + Sika
- [Sika ComfortFloor brand](https://www.sika.com/en/brands/comfortfloor.html)
- [Sika Comfortfloor PS-23](https://usa.sika.com/en/products/sika-comfortfloorps-23.html)
- [Sika Comfortfloor PS-66 sound](https://gbr.sika.com/en/construction/flooring/comfortfloor-systems/sika-comfortfloorps-66.html)
- [Sika Comfortfloor Marble FX](https://gbr.sika.com/en/construction/flooring/comfortfloor-systems/sika-comfortfloor-marble-fx.html)
- [Sika ComfortFloor selection guide PDF](https://www.sika.com/dms/getdocument.get/2c9b7ed5-ed17-4a5f-a1fb-821a077072d0/glo-sika-comfortfloor-selection-guide.pdf)

### Sheet rubber + safety
- [Mondo Sportflex M](https://www.kieferusa.com/by-brand/mondo/mondo-sportflex-m/)
- [Mondo Advance](https://www.kieferusa.com/by-brand/mondo/mondo-advance/)
- [Mondo contract — products](https://mondocontractflooring.com/products/)
- [Performance Surfaces — Mondo](https://www.performancesurfaces.com/manufacturers/mondo/)
- [Interface — Why nora rubber](https://www.interface.com/US/en-US/resilient/nora-rubber-benefits.html)
- [Interface — nora rubber shop](https://shop.interface.com/US/en-US/resilient/nora-rubber/)
- [Nora — healthcare hygienic floors](https://www.nora.com/united-states/en/market-segments/healthcare/rubber-flooring-benefits/hygienic-floors)
- [Altro Stronghold 30](https://www.altro.com/us/products/altro-stronghold-30)
- [Altro safety flooring (range)](https://www.altro.com/us/products/floors/safety-floors)
- [Altro — performance + slip](https://www.altro.com/uk/explore-altro/about-us/the-altro-promise/performance/safety)
- [Polyflor — safety flooring](https://www.polyflor.com/commercial/products/safety)
- [Polyflor — Polysafe Standard PUR](https://www.polyflor.com/products/polysafe-standard-pur)
- [Polyflor — Polysafe Apex](https://www.polyflor.com/products/polysafe-apex)
- [Polyflor — slip resistance explainer](https://www.polyflor.us/slip-resistance)

### Standards
- [ASTM F1292 — playground impact attenuation](https://store.astm.org/f1292-22.html)
- [ASTM F1292 PDF (full text mirror)](https://img.antpedia.com/standard/files/pdfs_ora/20230612/astm/F/F%201292%20-%2022.pdf)
- [SafeLandings — Critical Fall Height explainer](https://safelandings.com/critical-fall-height/)
- [BS EN 14904:2006 spec](https://www.thenbs.com/PublicationIndex/documents/details?Pub=BSI&DocId=279860)
- [EN 14904:2006 (intertek inform)](https://www.intertekinform.com/en-us/standards/en-14904-2006-325939_saig_cen_cen_751190/)

### ESD / conductive
- [StaticWorx — ESD flooring fundamentals](https://staticworx.com/what-is-esd-flooring-how-does-it-work-and-how-do-i-choose-one/)
- [StaticWorx — EC/SD rubber tiles](https://staticworx.com/products/flooring/ec-sd-rubber/)
- [StaticWorx — electronics handling applications](https://staticworx.com/learning_center/selecting-specifying-esd-floor/electronics-handling-manufacturing-applications/)
- [StaticWorx — ESD standards](https://staticworx.com/directory/esd-flooring-standards/)
- [Sika ESD flooring](https://www.sika.com/en/construction/floor-systems/esd-flooring.html)
- [DC Flooring — ESD types for data centres](https://www.dcflooring.co.uk/esd-flooring-for-data-centres/)

### Rubber tiles / install
- [Greatmats — EPDM gym thickness guide](https://www.greatmats.com/how-thick-is-epdm-gym-flooring.php)
- [Gym-flooring.com — SBR vs EPDM](https://www.gym-flooring.com/blogs/news/sbr-vs-epdm-gym-flooring-which-should-you-choose)
- [AdventureTurf — PIP install process](https://adventureturf.com/article/the-poured-rubber-surfacing-installation-process/)
- [replaysurfacing — DIY PIP guide](https://replaysurfacing.com/diy-pour-in-place-rubber-surfacing/)
- [SyntheticExperts — install steps](https://syntheticexperts.com/poured-rubber-installation/)

### Microcement — brands + TDS
- [Sikafloor-470 Level — product page](https://mys.sika.com/en/construction/flooring/cementitious-flooring/sikafloor-470-level.html)
- [Sikafloor-470 Level — PDF TDS](https://mys.sika.com/dam/dms/my01/7/sikafloor-470-level.pdf)
- [Sika DecoDur (USA)](https://usa.sika.com/en/construction/floor-wall/flooring-systems/sikafloor-decodur.html)
- [Sika DecoDur ES-26 Flake](https://mng.sika.com/en/construction/flooring/commercial-flooring/sikafloor-decodures-26flake.html)
- [SikaDecor decorative systems (PDF)](https://grc.sika.com/dam/dms/gr01/q/SAW_SikaDecor_Cumulative_eng.pdf)
- [Topciment — what is microcement](https://www.topciment.com/en-us/microcement)
- [Topciment Atlanttic Aquaciment](https://www.topciment.com/en/microcements/microcement-for-pools-atlanttic)
- [Topciment Sttandard](https://www.topciment.com/en/microcements/two-component-microcement-sttandard)
- [Topciment Evoluttion Microfino M 15kg](https://shop.topciment.com/products/evoluttion-microfino-m-15kg/459933000086724457)
- [Topciment — catalogue PDF](https://www.topciment.com/documento/catalogo-topciment-en.pdf)
- [Topciment — application step-by-step](https://www.topciment.com/en-us/microcements/how-to-apply-microcement-microcement-application-step-by-step)
- [Pavistamp — Microcement systems](https://pavistamp.com/en/systems/microcement/)
- [Pavistamp PAVICEM](https://pavistamp.com/en/pavements-and-floor-renovations/pavicem-microcement/)
- [Pavistamp PAVICEM HD](https://pavistamp.com/en/pavements-and-floor-renovations/pavicem-hd-microcemento/)
- [Pavistamp — PAVICEM monocomponent](https://pavistamp.com/en/pavements-and-floor-renovations/microcem/)
- [Pavistamp — Product guide PDF](https://pavistamp.com/wp-content/uploads/pdf/en/catalogo-pavistamp-en.pdf)

### Microcement — Mortex / Marmorino / Tadelakt / Béton Ciré
- [Beal International — Mortex](https://bealinternational.com/en/mortex/)
- [Beal International — Mortex bathrooms](https://bealinternational.com/en/mortex-bathrooms/)
- [Archiexpo — Beal Mineral Skin](https://www.archiexpo.com/prod/beal-international/product-71873-1543484.html)
- [ARTALIS — Mortex bathroom + shower](https://artalis.be/en/mortex-bathroom-and-italian-shower/)
- [Tadelakt — Wikipedia](https://en.wikipedia.org/wiki/Tadelakt)
- [Earthaus — Tadelakt interior finish](https://earthausplaster.com/pages/tadelakt-interior-finish)
- [Decora — Tadelakt powder](https://decora-ac.com/lime-finishes/lime-powder/tadelakt/)
- [Tadelakt US — finish](https://us.tadelakt.com/shop/tadelakt/tadelakt-finish/)
- [Paint and Plasters — Tadelakt Moroccan lime](https://paintandplasters.com/tadelakt-moroccan-lime-plaster/)
- [Decor Fin USA — Marmorino vs Venetian](https://decorfinusa.com/2024/09/09/understanding-the-differences-between-marmorino-and-venetian-plaster/)
- [Stucco Italiano — Marmorino fine](https://stuccoitaliano.com/mineral-wall-plasters/marmorino-fine/)
- [Meoded — Marmorino application](https://meodedpaint.com/marmorino-plaster-application-guide/)
- [Vasari — Marmorino plaster](https://vasariplaster.com/collections/marmorino)
- [Marmorino — Wikipedia](https://en.wikipedia.org/wiki/Marmorino)
- [Marius Aurenti — Béton Ciré Classic](https://www.mariusaurenti.com/en/materials/beton-cire-classic-25-years-of-innovation-for-your-floors-walls-bathrooms-and-terraces/)
- [Home of Concrete — Béton Ciré](https://www.homeofconcrete.com/en/beton-cire/)
- [Festfloor — Life Microcement (Béton Ciré)](https://www.festfloor.com/microcement/festfloor-life-microcement/)
- [Festfloor — what is microcement](https://festfloor.com/pages/microcement)
- [Béton Ciré Nederland — explained](https://www.betoncirenederland.nl/en/pages/wat-is-beton-cire)

### Microcement — decorative concrete overlays (US)
- [Increte Thin-Crete vertical stamped overlay](https://www.forconstructionpros.com/concrete/decorative/decorative-overlays/product/10091699/increte-systems-thincrete-vertical-stamped-overlay-system)
- [Increte Spray-Deck](http://www.hbsltd.net/pd94890/increte-spray-deck-decorative-concrete-overlay-system)
- [Euclid Chemical — Increte decorative products](https://www.euclidchemical.com/products/decorative-products)
- [Increte of Houston — decorative overlay](https://increteofhouston.com/decorative-concrete-overlay/)
- [Butterfield Color — concrete overlays](https://www.butterfieldcolor.com/product-category/concrete-overlays/)
- [Super-Krete — 1/8" + 1/4" stamp overlay](https://www.super-krete.com/system-1-8-inch-stampable-overlay-system)
- [Concrete Network — decorative overlays](https://www.concretenetwork.com/concrete_overlays_cement/)

### Microcement — wet-room + sealer + issues
- [Resin Flooring Company — waterproofing microcement in wet rooms](https://www.resinflooringcompany.com/waterproofing-and-microcement-within-a-bathroom-or-wetroom/)
- [EPODEX — microcement bathroom set + PU sealer](https://www.epodex.com/en/product/microcement-bathroom/)
- [Festfloor — microcement in bathroom](https://festfloor.com/pages/microcement-in-the-bathroom)
- [Festfloor — microcement in shower + walk-in](https://www.festfloor.com/microcement-in-the-shower-and-on-the-walk-in-shower-base/)
- [Seamless Overlays — microcement bathroom guide](https://seamlessoverlays.com/microcement-bathrooms)
- [SEMCO — microcement bathroom Q&A](https://www.semcosurfaces.com/insights/qampa-microcement-bathrooms)
- [Smartcret — microcement problems (avoidable)](https://www.smartcret.com/en/blogs/news/problems-with-microcement-yes-they-exist-avoiding-them-is-easy)
- [Topciment — microcement problems guide](https://www.topciment.com/en-us/new/microcement-problems-tips-to-avoid-them)
- [Seamless Overlays — cracking + discolouration](https://seamlessoverlays.com/blog/microcement-problems-cracking-discolouration-amp-how-to-avoid-them)
- [Microcementec — fissures + repair](https://www.microcementec.com/en/fissures-in-microcement-causes-and-effective-solutions/)
- [Idealwork — common laying errors](https://www.idealwork.com/common-errors-in-laying-microcement/)
- [Madness & Method — sealing microcement](https://www.madnessandmethod.com/sealing-microcement/)

### Microcement — pricing
- [Smartcret — microcement cost per sq ft](https://www.smartcret.com/en/blogs/news/microcement-cost-under-review-everything-you-need-to-know)
- [Topciment — price per m² in 2024](https://www.topciment.com/en-us/new/microcement-price)
- [Topcret — how much does microcement cost per m²](https://topcret.com/us/blog/how-much-does-microcement-cost/)
- [Seamless Overlays — X-Bond pricing 2024](https://seamlessoverlays.com/blog/the-cost-of-microcement-x-bond-pricing-2024)
- [Microcement USA — pricing guide](https://microcementusa.com/blogs/news/how-much-does-microcement-cost)

---

*End of brief. Areas flagged `[verify]` for IL-specific pricing should be cross-checked against actual installer quotes from 2–3 Israeli applicators before going customer-facing.*
